Repository: iterateccvoelker/SLAMD-FIB-Case-Study

# SLAMD-FIB-Case-Study

This repository contains the underlying source data and results for the use case presented at the FIB conference 2022.

## Title: ACCELERATING THE SEARCH FOR ALKALI ACTIVATED CEMENTS WITH SEQUENTIAL LEARNING 

Christoph Völker1), Sabine Kruschwitz1,2),  Benjami Moreno Torres1),  Ghezal Ahmad Zia1),  Rafia Firdous3), Dietmar Stephan3)
1) Bundesanstalt für Materialforschung und -prüfung, Unter den Eichen 87, 12205 Berlin, Germany
2) Technische Universität Berlin, Department of Civil Engineering, Non-destructive testing of building materials, Gustav-Meyer-Allee 25, 13355 Berlin, Germany

File: DS_cube_150_2_Strength.csv (part 1 of 2)
Idx_Sample,SiO2,Al2O3,Fe2O3,CaO,MgO,Na2O,K2O,SO3,TiO2,LOI,FA (kg/m3),GGBFS (kg/m3),Coarse aggregate (kg/m3),Fine aggregate (kg/m3),Na2SiO3,NaOH,Na2O (l),Sio2 (l),H2O,Na2O (Dry),Sio2 (Dry),Water,Concentration (M) NaOH,Water,NaOH (Dry),Additional water,Superplasticizer,water -eff,Initial curing time (day),Initial curing temp (C),Initial curing rest time (day),Final curing temp (C),Mixture CO2 (Na2SiO3 as solution),28-d Cubic compressive strength (MPa)
669,64.11,18.58,4.32,1.21,0.24,0.21,1.02,0,0,0.64,383,0,1188,546,120,80,0.1426,0.2943,0.56,17.11,35.32,67.572,8,54.4,25.6,0,0,121.972,1,90,1,24,143.787533333333,29.62
670,64.11,18.58,4.32,1.21,0.24,0.21,1.02,0,0,0.64,383,0,1188,546,120,80,0.1426,0.2943,0.56,17.11,35.32,67.572,10,48,32,0,0,115.572,1,90,1,24,156.043533333333,31.39
671,64.11,18.58,4.32,1.21,0.24,0.21,1.02,0,0,0.64,383,0,1188,546,120,80,0.1426,0.2943,0.56,17.11,35.32,67.572,12,41.6,38.4,0,0,109.172,1,90,1,24,168.299533333333,33.17
672,64.11,18.58,4.32,1.21,0.24,0.21,1.02,0,0,0.64,463.5,0,1154.06,530.7,120,80,0.1426,0.2943,0.56,17.11,35.32,67.572,8,54.4,25.6,0,0,121.972,1,90,1,24,143.873181333333,32.43
673,64.11,18.58,4.32,1.21,0.24,0.21,1.02,0,0,0.64,463.5,0,1154.06,530.7,120,80,0.1426,0.2943,0.56,17.11,35.32,67.572,10,48,32,0,0,115.572,1,90,1,24,156.129181333333,34.21
674,64.11,18.58,4.32,1.21,0.24,0.21,1.02,0,0,0.64,463.5,0,1154.06,530.7,120,80,0.1426,0.2943,0.56,17.11,35.32,67.572,12,41.6,38.4,0,0,109.172,1,90,1,24,168.385181333333,35.98
675,64.11,18.58,4.32,1.21,0.24,0.21,1.02,0,0,0.64,530,0,1117,514,120,80,0.1426,0.2943,0.56,17.11,35.32,67.572,8,54.4,25.6,0,0,121.972,1,90,1,24,143.881133333333,42.8
676,64.11,18.58,4.32,1.21,0.24,0.21,1.02,0,0,0.64,530,0,1117,514,120,80,0.1426,0.2943,0.56,17.11,35.32,67.572,10,48,32,0,0,115.572,1,90,1,24,156.137133333333,45.02
677,64.11,18.58,4.32,1.21,0.24,0.21,1.02,0,0,0.64,530,0,1117,514,120,80,0.1426,0.2943,0.56,17.11,35.32,67.572,12,41.6,38.4,0,0,109.172,1,90,1,24,168.393133333333,47.24
1399,52.295,24.571,3.215,12.58,3.242,0.154,0,0.515,0,3.391,252,108,1090.8,774,115.7142857,46.28571429,0.115,0.3,0.59,13.31,34.71,67.69285714,8,31.47428571,14.81142857,0,14.4,107.8071429,0,25,1,30,112.66806856355,33.8369
1400,52.295,24.571,3.215,12.58,3.242,0.154,0,0.515,0,3.391,252,108,1090.8,774,128.5714286,51.42857143,0.115,0.3,0.59,14.79,38.57,75.21428571,8,34.97142857,16.45714286,0,14.4,118.8257143,0,25,1,30,120.4481828729,36.1631
1401,52.295,24.571,3.215,12.58,3.242,0.154,0,0.515,0,3.391,252,108,1090.8,774,141.4285714,56.57142857,0.115,0.3,0.59,16.26,42.43,82.73571429,8,38.46857143,18.10285714,0,14.4,129.8442857,0,25,1,30,128.2282971271,31.0876
1402,52.295,24.571,3.215,12.58,3.242,0.154,0,0.515,0,3.391,252,108,1090.8,774,154.2857143,61.71428571,0.115,0.3,0.59,17.74,46.29,90.25714286,8,41.96571429,19.74857143,0,14.4,140.8628571,0,25,1,30,136.00841143645,25.8006
1403,52.295,24.571,3.215,12.58,3.242,0.154,0,0.515,0,3.391,294,126,966,810.6,135,54,0.115,0.3,0.59,15.53,40.5,78.975,8,36.72,17.28,0,16.8,125.775,0,25,1,30,129.53088,36.7598
1404,52.295,24.571,3.215,12.58,3.242,0.154,0,0.515,0,3.391,294,126,966,810.6,150,60,0.115,0.3,0.59,17.25,45,87.75,8,40.8,19.2,0,16.8,138.63,0,25,1,30,138.60768,38.1285
1405,52.295,24.571,3.215,12.58,3.242,0.154,0,0.515,0,3.391,294,126,966,810.6,165,66,0.115,0.3,0.59,18.98,49.5,96.525,8,44.88,21.12,0,16.8,151.485,0,25,1,30,147.68448,26.2011
1406,52.295,24.571,3.215,12.58,3.242,0.154,0,0.515,0,3.391,294,126,966,810.6,180,72,0.115,0.3,0.59,20.7,54,105.3,8,48.96,23.04,0,16.8,164.34,0,25,1,30,156.76128,25.0279
1407,52.295,24.571,3.215,12.58,3.242,0.154,0,0.515,0,3.391,315,135,972,760.5,144.6428571,57.85714286,0.115,0.3,0.59,16.63,43.39,84.61607143,8,39.34285714,18.51428571,0,18,134.7589286,0,25,1,30,137.96228569065,33.8562
1408,52.295,24.571,3.215,12.58,3.242,0.154,0,0.515,0,3.391,315,135,972,760.5,160.7142857,64.28571429,0.115,0.3,0.59,18.48,48.21,94.01785714,8,43.71428571,20.57142857,0,18,148.5321429,0,25,1,30,147.68742856355,38.8889
1409,52.295,24.571,3.215,12.58,3.242,0.154,0,0.515,0,3.391,315,135,972,760.5,176.7857143,70.71428571,0.115,0.3,0.59,20.33,53.04,103.4196429,8,48.08571429,22.62857143,0,18,162.3053571,0,25,1,30,157.41257143645,25.6209
1410,52.295,24.571,3.215,12.58,3.242,0.154,0,0.515,0,3.391,315,135,972,760.5,192.8571429,77.14285714,0.115,0.3,0.59,22.18,57.86,112.8214286,8,52.45714286,24.68571429,0,18,176.0785714,0,25,1,30,167.13771430935,20.5882
1411,49.69,23.918,2.87,15.44,3.906,0.132,0,0.57,0,3.438,216,144,1090.8,774,115.7142857,46.28571429,0.115,0.3,0.59,13.31,34.71,67.69285714,8,31.47428571,14.81142857,0,14.4,107.8071429,0,25,1,30,114.39606856355,42.2961
1412,49.69,23.918,2.87,15.44,3.906,0.132,0,0.57,0,3.438,216,144,1090.8,774,128.5714286,51.42857143,0.115,0.3,0.59,14.79,38.57,75.21428571,8,34.97142857,16.45714286,0,14.4,118.8257143,0,25,1,30,122.1761828729,48.006
1413,49.69,23.918,2.87,15.44,3.906,0.132,0,0.57,0,3.438,216,144,1090.8,774,141.4285714,56.57142857,0.115,0.3,0.59,16.26,42.43,82.73571429,8,38.46857143,18.10285714,0,14.4,129.8442857,0,25,1,30,129.9562971271,46.7372
1414,49.69,23.918,2.87,15.44,3.906,0.132,0,0.57,0,3.438,216,144,1090.8,774,154.2857143,61.71428571,0.115,0.3,0.59,17.74,46.29,90.25714286,8,41.96571429,19.74857143,0,14.4,140.8628571,0,25,1,30,137.73641143645,43.3535
1415,49.69,23.918,2.87,15.44,3.906,0.132,0,0.57,0,3.438,252,168,966,810.6,135,54,0.115,0.3,0.59,15.53,40.5,78.975,8,36.72,17.28,0,16.8,125.775,0,25,1,30,131.54688,46.1453
1416,49.69,23.918,2.87,15.44,3.906,0.132,0,0.57,0,3.438,252,168,966,810.6,150,60,0.115,0.3,0.59,17.25,45,87.75,8,40.8,19.2,0,16.8,138.63,0,25,1,30,140.62368,51.4246
1417,49.69,23.918,2.87,15.44,3.906,0.132,0,0.57,0,3.438,252,168,966,810.6,165,66,0.115,0.3,0.59,18.98,49.5,96.525,8,44.88,21.12,0,16.8,151.485,0,25,1,30,149.70048,44.581
1418,49.69,23.918,2.87,15.44,3.906,0.132,0,0.57,0,3.438,252,168,966,810.6,180,72,0.115,0.3,0.59,20.7,54,105.3,8,48.96,23.04,0,16.8,164.34,0,25,1,30,158.77728,46.5363
1419,49.69,23.918,2.87,15.44,3.906,0.132,0,0.57,0,3.438,270,180,972,760.5,144.6428571,57.85714286,0.115,0.3,0.59,16.63,43.39,84.61607143,8,39.34285714,18.51428571,0,18,134.7589286,0,25,1,30,140.12228569065,45.7516
1420,49.69,23.918,2.87,15.44,3.906,0.132,0,0.57,0,3.438,270,180,972,760.5,160.7142857,64.28571429,0.115,0.3,0.59,18.48,48.21,94.01785714,8,43.71428571,20.57142857,0,18,148.5321429,0,25,1,30,149.84742856355,50.7843
1421,49.69,23.918,2.87,15.44,3.906,0.132,0,0.57,0,3.438,270,180,972,760.5,176.7857143,70.71428571,0.115,0.3,0.59,20.33,53.04,103.4196429,8,48.08571429,22.62857143,0,18,162.3053571,0,25,1,30,159.57257143645,41.8627
1422,49.69,23.918,2.87,15.44,3.906,0.132,0,0.57,0,3.438,270,180,972,760.5,192.8571429,77.14285714,0.115,0.3,0.59,22.18,57.86,112.8214286,8,52.45714286,24.68571429,0,18,176.0785714,0,25,1,30,169.29771430935,45.7516
1423,47.085,23.265,2.525,18.3,4.57,0.11,0,0.625,0,3.485,180,180,1090.8,774,115.7142857,46.28571429,0.115,0.3,0.59,13.31,34.71,67.69285714,8,31.47428571,14.81142857,0,14.4,107.8071429,0,25,1,30,116.12406856355,55.4079
1424,47.085,23.265,2.525,18.3,4.57,0.11,0,0.625,0,3.485,180,180,1090.8,774,128.5714286,51.42857143,0.115,0.3,0.59,14.79,38.57,75.21428571,8,34.97142857,16.45714286,0,14.4,118.8257143,0,25,1,30,123.9041828729,59.6375
1425,47.085,23.265,2.525,18.3,4.57,0.11,0,0.625,0,3.485,180,180,1090.8,774,141.4285714,56.57142857,0.115,0.3,0.59,16.26,42.43,82.73571429,8,38.46857143,18.10285714,0,14.4,129.8442857,0,25,1,30,131.6842971271,51.6012
1426,47.085,23.265,2.525,18.3,4.57,0.11,0,0.625,0,3.485,180,180,1090.8,774,154.2857143,61.71428571,0.115,0.3,0.59,17.74,46.29,90.25714286,8,41.96571429,19.74857143,0,14.4,140.8628571,0,25,1,30,139.46441143645,46.5257
1427,47.085,23.265,2.525,18.3,4.57,0.11,0,0.625,0,3.485,210,210,966,810.6,135,54,0.115,0.3,0.59,15.53,40.5,78.975,8,36.72,17.28,0,16.8,125.775,0,25,1,30,133.56288,56.7039
1428,47.085,23.265,2.525,18.3,4.57,0.11,0,0.625,0,3.485,210,210,966,810.6,150,60,0.115,0.3,0.59,17.25,45,87.75,8,40.8,19.2,0,16.8,138.63,0,25,1,30,142.63968,60.419
1429,47.085,23.265,2.525,18.3,4.57,0.11,0,0.625,0,3.485,210,210,966,810.6,165,66,0.115,0.3,0.59,18.98,49.5,96.525,8,44.88,21.12,0,16.8,151.485,0,25,1,30,151.71648,46.5363
1430,47.085,23.265,2.525,18.3,4.57,0.11,0,0.625,0,3.485,210,210,966,810.6,180,72,0.115,0.3,0.59,20.7,54,105.3,8,48.96,23.04,0,16.8,164.34,0,25,1,30,160.79328,47.514
1431,47.085,23.265,2.525,18.3,4.57,0.11,0,0.625,0,3.485,225,225,972,760.5,144.6428571,57.85714286,0.115,0.3,0.59,16.63,43.39,84.61607143,8,39.34285714,18.51428571,0,18,134.7589286,0,25,1,30,142.28228569065,48.9542
1432,47.085,23.265,2.525,18.3,4.57,0.11,0,0.625,0,3.485,225,225,972,760.5,160.7142857,64.28571429,0.115,0.3,0.59,18.48,48.21,94.01785714,8,43.71428571,20.57142857,0,18,148.5321429,0,25,1,30,152.00742856355,58.3333
1433,47.085,23.265,2.525,18.3,4.57,0.11,0,0.625,0,3.485,225,225,972,760.5,176.7857143,70.71428571,0.115,0.3,0.59,20.33,53.04,103.4196429,8,48.08571429,22.62857143,0,18,162.3053571,0,25,1,30,161.73257143645,48.4967
1434,47.085,23.265,2.525,18.3,4.57,0.11,0,0.625,0,3.485,225,225,972,760.5,192.8571429,77.14285714,0.115,0.3,0.59,22.18,57.86,112.8214286,8,52.45714286,24.68571429,0,18,176.0785714,0,25,1,30,171.45771430935,47.5817
1435,52.295,24.571,3.215,12.58,3.242,0.154,0,0.515,0,3.391,252,108,1090.8,774,115.7142857,46.28571429,0.115,0.3,0.59,13.31,34.71,67.69285714,8,31.47428571,14.81142857,0,14.4,107.8071429,1,60,1,30,135.126401896883,41.4502
1436,52.295,24.571,3.215,12.58,3.242,0.154,0,0.515,0,3.391,252,108,1090.8,774,128.5714286,51.42857143,0.115,0.3,0.59,14.79,38.57,75.21428571,8,34.97142857,16.45714286,0,14.4,118.8257143,1,60,1,30,142.906516206233,42.5076
1437,52.295,24.571,3.215,12.58,3.242,0.154,0,0.515,0,3.391,252,108,1090.8,774,141.4285714,56.57142857,0.115,0.3,0.59,16.26,42.43,82.73571429,8,38.46857143,18.10285714,0,14.4,129.8442857,1,60,1,30,150.686630460433,33.8369
1438,52.295,24.571,3.215,12.58,3.242,0.154,0,0.515,0,3.391,252,108,1090.8,774,154.2857143,61.71428571,0.115,0.3,0.59,17.74,46.29,90.25714286,8,41.96571429,19.74857143,0,14.4,140.8628571,1,60,1,30,158.466744769783,28.5498
1439,52.295,24.571,3.215,12.58,3.242,0.154,0,0.515,0,3.391,294,126,966,810.6,135,54,0.115,0.3,0.59,15.53,40.5,78.975,8,36.72,17.28,0,16.8,125.775,1,60,1,30,151.989213333333,40.4749
1440,52.295,24.571,3.215,12.58,3.242,0.154,0,0.515,0,3.391,294,126,966,810.6,150,60,0.115,0.3,0.59,17.25,45,87.75,8,40.8,19.2,0,16.8,138.63,1,60,1,30,161.066013333333,43.6034
1441,52.295,24.571,3.215,12.58,3.242,0.154,0,0.515,0,3.391,294,126,966,810.6,165,66,0.115,0.3,0.59,18.98,49.5,96.525,8,44.88,21.12,0,16.8,151.485,1,60,1,30,170.142813333333,31.0894
1442,52.295,24.571,3.215,12.58,3.242,0.154,0,0.515,0,3.391,294,126,966,810.6,180,72,0.115,0.3,0.59,20.7,54,105.3,8,48.96,23.04,0,16.8,164.34,1,60,1,30,179.219613333333,26.7877
1443,52.295,24.571,3.215,12.58,3.242,0.154,0,0.515,0,3.391,315,135,972,760.5,144.6428571,57.85714286,0.115,0.3,0.59,16.63,43.39,84.61607143,8,39.34285714,18.51428571,0,18,134.7589286,1,60,1,30,160.420619023983,38.6601
1444,52.295,24.571,3.215,12.58,3.242,0.154,0,0.515,0,3.391,315,135,972,760.5,160.7142857,64.28571429,0.115,0.3,0.59,18.48,48.21,94.01785714,8,43.71428571,20.57142857,0,18,148.5321429,1,60,1,30,170.145761896883,44.3791
1445,52.295,24.571,3.215,12.58,3.242,0.154,0,0.515,0,3.391,315,135,972,760.5,176.7857143,70.71428571,0.115,0.3,0.59,20.33,53.04,103.4196429,8,48.08571429,22.62857143,0,18,162.3053571,1,60,1,30,179.870904769783,35.2288
1446,52.295,24.571,3.215,12.58,3.242,0.154,0,0.515,0,3.391,315,135,972,760.5,192.8571429,77.14285714,0.115,0.3,0.59,22.18,57.86,112.8214286,8,52.45714286,24.68571429,0,18,176.0785714,1,60,1,30,189.596047642683,29.5098
1447,49.69,23.918,2.87,15.44,3.906,0.132,0,0.57,0,3.438,216,144,1090.8,774,115.7142857,46.28571429,0.115,0.3,0.59,13.31,34.71,67.69285714,8,31.47428571,14.81142857,0,14.4,107.8071429,1,60,1,30,136.854401896883,55.6193
1448,49.69,23.918,2.87,15.44,3.906,0.132,0,0.57,0,3.438,216,144,1090.8,774,128.5714286,51.42857143,0.115,0.3,0.59,14.79,38.57,75.21428571,8,34.97142857,16.45714286,0,14.4,118.8257143,1,60,1,30,144.634516206233,57.3112
1449,49.69,23.918,2.87,15.44,3.906,0.132,0,0.57,0,3.438,216,144,1090.8,774,141.4285714,56.57142857,0.115,0.3,0.59,16.26,42.43,82.73571429,8,38.46857143,18.10285714,0,14.4,129.8442857,1,60,1,30,152.414630460433,53.2931
1450,49.69,23.918,2.87,15.44,3.906,0.132,0,0.57,0,3.438,216,144,1090.8,774,154.2857143,61.71428571,0.115,0.3,0.59,17.74,46.29,90.25714286,8,41.96571429,19.74857143,0,14.4,140.8628571,1,60,1,30,160.194744769783,51.1782
1451,49.69,23.918,2.87,15.44,3.906,0.132,0,0.57,0,3.438,252,168,966,810.6,135,54,0.115,0.3,0.59,15.53,40.5,78.975,8,36.72,17.28,0,16.8,125.775,1,60,1,30,154.005213333333,58.8547
1452,49.69,23.918,2.87,15.44,3.906,0.132,0,0.57,0,3.438,252,168,966,810.6,150,60,0.115,0.3,0.59,17.25,45,87.75,8,40.8,19.2,0,16.8,138.63,1,60,1,30,163.082013333333,62.1788
1453,49.69,23.918,2.87,15.44,3.906,0.132,0,0.57,0,3.438,252,168,966,810.6,165,66,0.115,0.3,0.59,18.98,49.5,96.525,8,44.88,21.12,0,16.8,151.485,1,60,1,30,172.158813333333,58.8547
1454,49.69,23.918,2.87,15.44,3.906,0.132,0,0.57,0,3.438,252,168,966,810.6,180,72,0.115,0.3,0.59,20.7,54,105.3,8,48.96,23.04,0,16.8,164.34,1,60,1,30,181.235613333333,56.7039
1455,49.69,23.918,2.87,15.44,3.906,0.132,0,0.57,0,3.438,270,180,972,760.5,144.6428571,57.85714286,0.115,0.3,0.59,16.63,43.39,84.61607143,8,39.34285714,18.51428571,0,18,134.7589286,1,60,1,30,162.580619023983,56.732
1456,49.69,23.918,2.87,15.44,3.906,0.132,0,0.57,0,3.438,270,180,972,760.5,160.7142857,64.28571429,0.115,0.3,0.59,18.48,48.21,94.01785714,8,43.71428571,20.57142857,0,18,148.5321429,1,60,1,30,172.305761896883,61.5359
1457,49.69,23.918,2.87,15.44,3.906,0.132,0,0.57,0,3.438,270,180,972,760.5,176.7857143,70.71428571,0.115,0.3,0.59,20.33,53.04,103.4196429,8,48.08571429,22.62857143,0,18,162.3053571,1,60,1,30,182.030904769783,54.2157
1458,49.69,23.918,2.87,15.44,3.906,0.132,0,0.57,0,3.438,270,180,972,760.5,192.8571429,77.14285714,0.115,0.3,0.59,22.18,57.86,112.8214286,8,52.45714286,24.68571429,0,18,176.0785714,1,60,1,30,191.756047642683,49.8693
1459,47.085,23.265,2.525,18.3,4.57,0.11,0,0.625,0,3.485,180,180,1090.8,774,115.7142857,46.28571429,0.115,0.3,0.59,13.31,34.71,67.69285714,8,31.47428571,14.81142857,0,14.4,107.8071429,1,60,1,30,138.582401896883,61.9637
1460,47.085,23.265,2.525,18.3,4.57,0.11,0,0.625,0,3.485,180,180,1090.8,774,128.5714286,51.42857143,0.115,0.3,0.59,14.79,38.57,75.21428571,8,34.97142857,16.45714286,0,14.4,118.8257143,1,60,1,30,146.362516206233,65.3474
1461,47.085,23.265,2.525,18.3,4.57,0.11,0,0.625,0,3.485,180,180,1090.8,774,141.4285714,56.57142857,0.115,0.3,0.59,16.26,42.43,82.73571429,8,38.46857143,18.10285714,0,14.4,129.8442857,1,60,1,30,154.142630460433,53.5045
1462,47.085,23.265,2.525,18.3,4.57,0.11,0,0.625,0,3.485,180,180,1090.8,774,154.2857143,61.71428571,0.115,0.3,0.59,17.74,46.29,90.25714286,8,41.96571429,19.74857143,0,14.4,140.8628571,1,60,1,30,161.922744769783,52.4471
1463,47.085,23.265,2.525,18.3,4.57,0.11,0,0.625,0,3.485,210,210,966,810.6,135,54,0.115,0.3,0.59,15.53,40.5,78.975,8,36.72,17.28,0,16.8,125.775,1,60,1,30,156.021213333333,56.7039
1464,47.085,23.265,2.525,18.3,4.57,0.11,0,0.625,0,3.485,210,210,966,810.6,150,60,0.115,0.3,0.59,17.25,45,87.75,8,40.8,19.2,0,16.8,138.63,1,60,1,30,165.098013333333,63.5475
1465,47.085,23.265,2.525,18.3,4.57,0.11,0,0.625,0,3.485,210,210,966,810.6,165,66,0.115,0.3,0.59,18.98,49.5,96.525,8,44.88,21.12,0,16.8,151.485,1,60,1,30,174.174813333333,52.0112
1466,47.085,23.265,2.525,18.3,4.57,0.11,0,0.625,0,3.485,210,210,966,810.6,180,72,0.115,0.3,0.59,20.7,54,105.3,8,48.96,23.04,0,16.8,164.34,1,60,1,30,183.251613333333,51.0335
1467,47.085,23.265,2.525,18.3,4.57,0.11,0,0.625,0,3.485,225,225,972,760.5,144.6428571,57.85714286,0.115,0.3,0.59,16.63,43.39,84.61607143,8,39.34285714,18.51428571,0,18,134.7589286,1,60,1,30,164.740619023983,54.902
1468,47.085,23.265,2.525,18.3,4.57,0.11,0,0.625,0,3.485,225,225,972,760.5,160.7142857,64.28571429,0.115,0.3,0.59,18.48,48.21,94.01785714,8,43.71428571,20.57142857,0,18,148.5321429,1,60,1,30,174.465761896883,61.9935
1469,47.085,23.265,2.525,18.3,4.57,0.11,0,0.625,0,3.485,225,225,972,760.5,176.7857143,70.71428571,0.115,0.3,0.59,20.33,53.04,103.4196429,8,48.08571429,22.62857143,0,18,162.3053571,1,60,1,30,184.190904769783,54.2157
1470,47.085,23.265,2.525,18.3,4.57,0.11,0,0.625,0,3.485,225,225,972,760.5,192.8571429,77.14285714,0.115,0.3,0.59,22.18,57.86,112.8214286,8,52.45714286,24.68571429,0,18,176.0785714,1,60,1,30,193.916047642683,53.7582
1471,52.295,24.571,3.215,12.58,3.242,0.154,0,0.515,0,3.391,252,108,1090.844597,773.9554032,115.7142857,46.28571429,0.115,0.3,0.59,13.31,34.71,67.69285714,8,31.47428571,14.81142857,0,14.4,107.8071429,0,25,1,30,112.66806856355,33.83
1472,52.295,24.571,3.215,12.58,3.242,0.154,0,0.515,0,3.391,259,111,1081.558448,775.8415522,118.9285714,47.57142857,0.115,0.3,0.59,13.68,35.68,69.57321429,8,32.34857143,15.22285714,0,14.8,110.8017857,0,25,1,30,115.5135771271,34.31
1473,52.295,24.571,3.215,12.58,3.242,0.154,0,0.515,0,3.391,266,114,1070.455144,776.3448564,122.1428571,48.85714286,0.115,0.3,0.59,14.05,36.64,71.45357143,8,33.22285714,15.63428571,0,15.2,113.7964286,0,25,1,30,118.34372569065,34.79
1474,52.295,24.571,3.215,12.58,3.242,0.154,0,0.515,0,3.391,273,117,1057.564014,775.435986,125.3571429,50.14285714,0.115,0.3,0.59,14.42,37.61,73.33392857,8,34.09714286,16.04571429,0,15.6,116.7910714,0,25,1,30,121.15851430935,35.27
1475,52.295,24.571,3.215,12.58,3.242,0.154,0,0.515,0,3.391,280,120,1043.045024,772.954976,128.5714286,51.42857143,0.115,0.3,0.59,14.79,38.57,75.21428571,8,34.97142857,16.45714286,0,16,119.7857143,0,25,1,30,123.9579428729,35.76
1476,52.295,24.571,3.215,12.58,3.242,0.154,0,0.515,0,3.391,287,123,1026.649881,769.150119,131.7857143,52.71428571,0.115,0.3,0.59,15.16,39.54,77.09464286,8,35.84571429,16.86857143,0,16.4,122.7803571,0,25,1,30,126.74201143645,36.24
1477,52.295,24.571,3.215,12.58,3.242,0.154,0,0.515,0,3.391,294,126,1010.929815,765.670185,135,54,0.115,0.3,0.59,15.53,40.5,78.975,8,36.72,17.28,0,16.8,125.775,0,25,1,30,129.53088,36.69
1478,52.295,24.571,3.215,12.58,3.242,0.154,0,0.515,0,3.391,301,129,967.961046,795.038954,138.2142857,55.28571429,0.115,0.3,0.59,15.89,41.46,80.85535714,8,37.59428571,17.69142857,0,17.2,128.7696429,0,25,1,30,132.34662856355,35.7
1479,52.295,24.571,3.215,12.58,3.242,0.154,0,0.515,0,3.391,308,132,969.4600256,777.3399744,141.4285714,56.57142857,0.115,0.3,0.59,16.26,42.43,82.73571429,8,38.46857143,18.10285714,0,17.6,131.7642857,0,25,1,30,135.1498971271,34.89
1480,52.295,24.571,3.215,12.58,3.242,0.154,0,0.515,0,3.391,315,135,971.9619525,760.5380475,144.6428571,57.85714286,0.115,0.3,0.59,16.63,43.39,84.61607143,8,39.34285714,18.51428571,0,18,134.7589286,0,25,1,30,137.96228569065,33.81
1481,49.69,23.918,2.87,15.44,3.906,0.132,0,0.57,0,3.438,216,144,1090.844597,773.9554032,115.7142857,46.28571429,0.115,0.3,0.59,13.31,34.71,67.69285714,8,31.47428571,14.81142857,0,14.4,107.8071429,0,25,1,30,114.39606856355,42.32
1482,49.69,23.918,2.87,15.44,3.906,0.132,0,0.57,0,3.438,222,148,1081.558448,775.8415522,118.9285714,47.57142857,0.115,0.3,0.59,13.68,35.68,69.57321429,8,32.34857143,15.22285714,0,14.8,110.8017857,0,25,1,30,117.2895771271,42.95
1483,49.69,23.918,2.87,15.44,3.906,0.132,0,0.57,0,3.438,228,152,1070.455144,776.3448564,122.1428571,48.85714286,0.115,0.3,0.59,14.05,36.64,71.45357143,8,33.22285714,15.63428571,0,15.2,113.7964286,0,25,1,30,120.16772569065,43.58
1484,49.69,23.918,2.87,15.44,3.906,0.132,0,0.57,0,3.438,234,156,1057.564014,775.435986,125.3571429,50.14285714,0.115,0.3,0.59,14.42,37.61,73.33392857,8,34.09714286,16.04571429,0,15.6,116.7910714,0,25,1,30,123.03051430935,44.21
1485,49.69,23.918,2.87,15.44,3.906,0.132,0,0.57,0,3.438,240,160,1043.045024,772.954976,128.5714286,51.42857143,0.115,0.3,0.59,14.79,38.57,75.21428571,8,34.97142857,16.45714286,0,16,119.7857143,0,25,1,30,125.8779428729,44.85
1486,49.69,23.918,2.87,15.44,3.906,0.132,0,0.57,0,3.438,246,164,1026.649881,769.150119,131.7857143,52.71428571,0.115,0.3,0.59,15.16,39.54,77.09464286,8,35.84571429,16.86857143,0,16.4,122.7803571,0,25,1,30,128.71001143645,45.48
1487,49.69,23.918,2.87,15.44,3.906,0.132,0,0.57,0,3.438,252,168,1010.929815,765.670185,135,54,0.115,0.3,0.59,15.53,40.5,78.975,8,36.72,17.28,0,16.8,125.775,0,25,1,30,131.54688,46.08
1488,49.69,23.918,2.87,15.44,3.906,0.132,0,0.57,0,3.438,258,172,967.961046,795.038954,138.2142857,55.28571429,0.115,0.3,0.59,15.89,41.46,80.85535714,8,37.59428571,17.69142857,0,17.2,128.7696429,0,25,1,30,134.41062856355,46.01
1489,49.69,23.918,2.87,15.44,3.906,0.132,0,0.57,0,3.438,264,176,969.4600256,777.3399744,141.4285714,56.57142857,0.115,0.3,0.59,16.26,42.43,82.73571429,8,38.46857143,18.10285714,0,17.6,131.7642857,0,25,1,30,137.2618971271,45.96
1490,49.69,23.918,2.87,15.44,3.906,0.132,0,0.57,0,3.438,270,180,971.9619525,760.5380475,144.6428571,57.85714286,0.115,0.3,0.59,16.63,43.39,84.61607143,8,39.34285714,18.51428571,0,18,134.7589286,0,25,1,30,140.12228569065,45.88
1491,47.085,23.265,2.525,18.3,4.57,0.11,0,0.625,0,3.485,180,180,1090.844597,773.9554032,115.7142857,46.28571429,0.115,0.3,0.59,13.31,34.71,67.69285714,8,31.47428571,14.81142857,0,14.4,107.8071429,0,25,1,30,116.12406856355,55.37
1492,47.085,23.265,2.525,18.3,4.57,0.11,0,0.625,0,3.485,185,185,1081.558448,775.8415522,118.9285714,47.57142857,0.115,0.3,0.59,13.68,35.68,69.57321429,8,32.34857143,15.22285714,0,14.8,110.8017857,0,25,1,30,119.0655771271,55.62
1493,47.085,23.265,2.525,18.3,4.57,0.11,0,0.625,0,3.485,190,190,1070.455144,776.3448564,122.1428571,48.85714286,0.115,0.3,0.59,14.05,36.64,71.45357143,8,33.22285714,15.63428571,0,15.2,113.7964286,0,25,1,30,121.99172569065,55.85
1494,47.085,23.265,2.525,18.3,4.57,0.11,0,0.625,0,3.485,195,195,1057.564014,775.435986,125.3571429,50.14285714,0.115,0.3,0.59,14.42,37.61,73.33392857,8,34.09714286,16.04571429,0,15.6,116.7910714,0,25,1,30,124.90251430935,56.11
1495,47.085,23.265,2.525,18.3,4.57,0.11,0,0.625,0,3.485,200,200,1043.045024,772.954976,128.5714286,51.42857143,0.115,0.3,0.59,14.79,38.57,75.21428571,8,34.97142857,16.45714286,0,16,119.7857143,0,25,1,30,127.7979428729,56.36
1496,47.085,23.265,2.525,18.3,4.57,0.11,0,0.625,0,3.485,205,205,1026.649881,769.150119,131.7857143,52.71428571,0.115,0.3,0.59,15.16,39.54,77.09464286,8,35.84571429,16.86857143,0,16.4,122.7803571,0,25,1,30,130.67801143645,56.62
1497,47.085,23.265,2.525,18.3,4.57,0.11,0,0.625,0,3.485,210,210,1010.929815,765.670185,135,54,0.115,0.3,0.59,15.53,40.5,78.975,8,36.72,17.28,0,16.8,125.775,0,25,1,30,133.56288,56.86
1498,47.085,23.265,2.525,18.3,4.57,0.11,0,0.625,0,3.485,215,215,967.961046,795.038954,138.2142857,55.28571429,0.115,0.3,0.59,15.89,41.46,80.85535714,8,37.59428571,17.69142857,0,17.2,128.7696429,0,25,1,30,136.47462856355,54.14
1499,47.085,23.265,2.525,18.3,4.57,0.11,0,0.625,0,3.485,220,220,969.4600256,777.3399744,141.4285714,56.57142857,0.115,0.3,0.59,16.26,42.43,82.73571429,8,38.46857143,18.10285714,0,17.6,131.7642857,0,25,1,30,139.3738971271,51.9
1500,47.085,23.265,2.525,18.3,4.57,0.11,0,0.625,0,3.485,225,225,971.9619525,760.5380475,144.6428571,57.85714286,0.115,0.3,0.59,16.63,43.39,84.61607143,8,39.34285714,18.51428571,0,18,134.7589286,0,25,1,30,142.28228569065,48.91
1501,52.295,24.571,3.215,12.58,3.242,0.154,0,0.515,0,3.391,252,108,1090.844597,773.9554032,128.5714286,51.42857143,0.115,0.3,0.59,14.79,38.57,75.21428571,8,34.97142857,16.45714286,0,14.4,118.8257143,0,25,1,30,120.4481828729,36.19
1502,52.295,24.571,3.215,12.58,3.242,0.154,0,0.515,0,3.391,259,111,1081.558448,775.8415522,132.1428571,52.85714286,0.115,0.3,0.59,15.2,39.64,77.30357143,8,35.94285714,16.91428571,0,14.8,122.1264286,0,25,1,30,123.50980569065,36.52
1503,52.295,24.571,3.215,12.58,3.242,0.154,0,0.515,0,3.391,266,114,1070.455144,776.3448564,135.7142857,54.28571429,0.115,0.3,0.59,15.61,40.71,79.39285714,8,36.91428571,17.37142857,0,15.2,125.4271429,0,25,1,30,126.55606856355,36.85
1504,52.295,24.571,3.215,12.58,3.242,0.154,0,0.515,0,3.391,273,117,1057.564014,775.435986,139.2857143,55.71428571,0.115,0.3,0.59,16.02,41.79,81.48214286,8,37.88571429,17.82857143,0,15.6,128.7278571,0,25,1,30,129.58697143645,37.18
1505,52.295,24.571,3.215,12.58,3.242,0.154,0,0.515,0,3.391,280,120,1043.045024,772.954976,142.8571429,57.14285714,0.115,0.3,0.59,16.43,42.86,83.57142857,8,38.85714286,18.28571429,0,16,132.0285714,0,25,1,30,132.60251430935,37.52
1506,52.295,24.571,3.215,12.58,3.242,0.154,0,0.515,0,3.391,287,123,1026.649881,769.150119,146.4285714,58.57142857,0.115,0.3,0.59,16.84,43.93,85.66071429,8,39.82857143,18.74285714,0,16.4,135.3292857,0,25,1,30,135.6026971271,37.85
1507,52.295,24.571,3.215,12.58,3.242,0.154,0,0.515,0,3.391,294,126,1010.929815,765.670185,150,60,0.115,0.3,0.59,17.25,45,87.75,8,40.8,19.2,0,16.8,138.63,0,25,1,30,138.60768,38.16
1508,52.295,24.571,3.215,12.58,3.242,0.154,0,0.515,0,3.391,301,129,967.961046,795.038954,153.5714286,61.42857143,0.115,0.3,0.59,17.66,46.07,89.83928571,8,41.77142857,19.65714286,0,17.2,141.9307143,0,25,1,30,141.6395428729,38.43
1509,52.295,24.571,3.215,12.58,3.242,0.154,0,0.515,0,3.391,308,132,969.4600256,777.3399744,157.1428571,62.85714286,0.115,0.3,0.59,18.07,47.14,91.92857143,8,42.74285714,20.11428571,0,17.6,145.2314286,0,25,1,30,144.65892569065,38.66
1510,52.295,24.571,3.215,12.58,3.242,0.154,0,0.515,0,3.391,315,135,971.9619525,760.5380475,160.7142857,64.28571429,0.115,0.3,0.59,18.48,48.21,94.01785714,8,43.71428571,20.57142857,0,18,148.5321429,0,25,1,30,147.68742856355,38.96
1511,49.69,23.918,2.87,15.44,3.906,0.132,0,0.57,0,3.438,216,144,1090.844597,773.9554032,128.5714286,51.42857143,0.115,0.3,0.59,14.79,38.57,75.21428571,8,34.97142857,16.45714286,0,14.4,118.8257143,0,25,1,30,122.1761828729,47.92
1512,49.69,23.918,2.87,15.44,3.906,0.132,0,0.57,0,3.438,222,148,1081.558448,775.8415522,132.1428571,52.85714286,0.115,0.3,0.59,15.2,39.64,77.30357143,8,35.94285714,16.91428571,0,14.8,122.1264286,0,25,1,30,125.28580569065,48.47
1513,49.69,23.918,2.87,15.44,3.906,0.132,0,0.57,0,3.438,228,152,1070.455144,776.3448564,135.7142857,54.28571429,0.115,0.3,0.59,15.61,40.71,79.39285714,8,36.91428571,17.37142857,0,15.2,125.4271429,0,25,1,30,128.38006856355,47.91
1514,49.69,23.918,2.87,15.44,3.906,0.132,0,0.57,0,3.438,234,156,1057.564014,775.435986,139.2857143,55.71428571,0.115,0.3,0.59,16.02,41.79,81.48214286,8,37.88571429,17.82857143,0,15.6,128.7278571,0,25,1,30,131.45897143645,48.75
1515,49.69,23.918,2.87,15.44,3.906,0.132,0,0.57,0,3.438,240,160,1043.045024,772.954976,142.8571429,57.14285714,0.115,0.3,0.59,16.43,42.86,83.57142857,8,38.85714286,18.28571429,0,16,132.0285714,0,25,1,30,134.52251430935,49.59
1516,49.69,23.918,2.87,15.44,3.906,0.132,0,0.57,0,3.438,246,164,1026.649881,769.150119,146.4285714,58.57142857,0.115,0.3,0.59,16.84,43.93,85.66071429,8,39.82857143,18.74285714,0,16.4,135.3292857,0,25,1,30,137.5706971271,50.43
1517,49.69,23.918,2.87,15.44,3.906,0.132,0,0.57,0,3.438,252,168,1010.929815,765.670185,150,60,0.115,0.3,0.59,17.25,45,87.75,8,40.8,19.2,0,16.8,138.63,0,25,1,30,140.62368,51.22
1518,49.69,23.918,2.87,15.44,3.906,0.132,0,0.57,0,3.438,258,172,967.961046,795.038954,153.5714286,61.42857143,0.115,0.3,0.59,17.66,46.07,89.83928571,8,41.77142857,19.65714286,0,17.2,141.9307143,0,25,1,30,143.7035428729,51.04
1519,49.69,23.918,2.87,15.44,3.906,0.132,0,0.57,0,3.438,264,176,969.4600256,777.3399744,157.1428571,62.85714286,0.115,0.3,0.59,18.07,47.14,91.92857143,8,42.74285714,20.11428571,0,17.6,145.2314286,0,25,1,30,146.77092569065,50.89
1520,49.69,23.918,2.87,15.44,3.906,0.132,0,0.57,0,3.438,270,180,971.9619525,760.5380475,160.7142857,64.28571429,0.115,0.3,0.59,18.48,48.21,94.01785714,8,43.71428571,20.57142857,0,18,148.5321429,0,25,1,30,149.84742856355,50.69
1521,47.085,23.265,2.525,18.3,4.57,0.11,0,0.625,0,3.485,180,180,1090.844597,773.9554032,128.5714286,51.42857143,0.115,0.3,0.59,14.79,38.57,75.21428571,8,34.97142857,16.45714286,0,14.4,118.8257143,0,25,1,30,123.9041828729,59.79
1522,47.085,23.265,2.525,18.3,4.57,0.11,0,0.625,0,3.485,185,185,1081.558448,775.8415522,132.1428571,52.85714286,0.115,0.3,0.59,15.2,39.64,77.30357143,8,35.94285714,16.91428571,0,14.8,122.1264286,0,25,1,30,127.06180569065,59.88
1523,47.085,23.265,2.525,18.3,4.57,0.11,0,0.625,0,3.485,190,190,1070.455144,776.3448564,135.7142857,54.28571429,0.115,0.3,0.59,15.61,40.71,79.39285714,8,36.91428571,17.37142857,0,15.2,125.4271429,0,25,1,30,130.20406856355,59.98
1524,47.085,23.265,2.525,18.3,4.57,0.11,0,0.625,0,3.485,195,195,1057.564014,775.435986,139.2857143,55.71428571,0.115,0.3,0.59,16.02,41.79,81.48214286,8,37.88571429,17.82857143,0,15.6,128.7278571,0,25,1,30,133.33097143645,60.08
1525,47.085,23.265,2.525,18.3,4.57,0.11,0,0.625,0,3.485,200,200,1043.045024,772.954976,142.8571429,57.14285714,0.115,0.3,0.59,16.43,42.86,83.57142857,8,38.85714286,18.28571429,0,16,132.0285714,0,25,1,30,136.44251430935,60.18
1526,47.085,23.265,2.525,18.3,4.57,0.11,0,0.625,0,3.485,205,205,1026.649881,769.150119,146.4285714,58.57142857,0.115,0.3,0.59,16.84,43.93,85.66071429,8,39.82857143,18.74285714,0,16.4,135.3292857,0,25,1,30,139.5386971271,60.28
1527,47.085,23.265,2.525,18.3,4.57,0.11,0,0.625,0,3.485,210,210,1010.929815,765.670185,150,60,0.115,0.3,0.59,17.25,45,87.75,8,40.8,19.2,0,16.8,138.63,0,25,1,30,142.63968,60.38
1528,47.085,23.265,2.525,18.3,4.57,0.11,0,0.625,0,3.485,215,215,967.961046,795.038954,153.5714286,61.42857143,0.115,0.3,0.59,17.66,46.07,89.83928571,8,41.77142857,19.65714286,0,17.2,141.9307143,0,25,1,30,145.7675428729,59.75
1529,47.085,23.265,2.525,18.3,4.57,0.11,0,0.625,0,3.485,220,220,969.4600256,777.3399744,157.1428571,62.85714286,0.115,0.3,0.59,18.07,47.14,91.92857143,8,42.74285714,20.11428571,0,17.6,145.2314286,0,25,1,30,148.88292569065,59.23
1530,47.085,23.265,2.525,18.3,4.57,0.11,0,0.625,0,3.485,225,225,971.9619525,760.5380475,160.7142857,64.28571429,0.115,0.3,0.59,18.48,48.21,94.01785714,8,43.71428571,20.57142857,0,18,148.5321429,0,25,1,30,152.00742856355,58.53
1531,52.295,24.571,3.215,12.58,3.242,0.154,0,0.515,0,3.391,252,108,1090.844597,773.9554032,141.4285714,56.57142857,0.115,0.3,0.59,16.26,42.43,82.73571429,8,38.46857143,18.10285714,0,14.4,129.8442857,0,25,1,30,128.2282971271,31.11
1532,52.295,24.571,3.215,12.58,3.242,0.154,0,0.515,0,3.391,259,111,1081.558448,775.8415522,145.3571429,58.14285714,0.115,0.3,0.59,16.72,43.61,85.03392857,8,39.53714286,18.60571429,0,14.8,133.4510714,0,25,1,30,131.50603430935,30.27
1533,52.295,24.571,3.215,12.58,3.242,0.154,0,0.515,0,3.391,266,114,1070.455144,776.3448564,149.2857143,59.71428571,0.115,0.3,0.59,17.17,44.79,87.33214286,8,40.60571429,19.10857143,0,15.2,137.0578571,0,25,1,30,134.76841143645,29.43
1534,52.295,24.571,3.215,12.58,3.242,0.154,0,0.515,0,3.391,273,117,1057.564014,775.435986,153.2142857,61.28571429,0.115,0.3,0.59,17.62,45.96,89.63035714,8,41.67428571,19.61142857,0,15.6,140.6646429,0,25,1,30,138.01542856355,28.6
1535,52.295,24.571,3.215,12.58,3.242,0.154,0,0.515,0,3.391,280,120,1043.045024,772.954976,157.1428571,62.85714286,0.115,0.3,0.59,18.07,47.14,91.92857143,8,42.74285714,20.11428571,0,16,144.2714286,0,25,1,30,141.24708569065,27.77
1536,52.295,24.571,3.215,12.58,3.242,0.154,0,0.515,0,3.391,287,123,1026.649881,769.150119,161.0714286,64.42857143,0.115,0.3,0.59,18.52,48.32,94.22678571,8,43.81142857,20.61714286,0,16.4,147.8782143,0,25,1,30,144.4633828729,26.95
1537,52.295,24.571,3.215,12.58,3.242,0.154,0,0.515,0,3.391,294,126,1010.929815,765.670185,165,66,0.115,0.3,0.59,18.98,49.5,96.525,8,44.88,21.12,0,16.8,151.485,0,25,1,30,147.68448,26.17
1538,52.295,24.571,3.215,12.58,3.242,0.154,0,0.515,0,3.391,301,129,967.961046,795.038954,168.9285714,67.57142857,0.115,0.3,0.59,19.43,50.68,98.82321429,8,45.94857143,21.62285714,0,17.2,155.0917857,0,25,1,30,150.9324571271,26.01
1539,52.295,24.571,3.215,12.58,3.242,0.154,0,0.515,0,3.391,308,132,969.4600256,777.3399744,172.8571429,69.14285714,0.115,0.3,0.59,19.88,51.86,101.1214286,8,47.01714286,22.12571429,0,17.6,158.6985714,0,25,1,30,154.16795430935,25.88
1540,52.295,24.571,3.215,12.58,3.242,0.154,0,0.515,0,3.391,315,135,971.9619525,760.5380475,176.7857143,70.71428571,0.115,0.3,0.59,20.33,53.04,103.4196429,8,48.08571429,22.62857143,0,18,162.3053571,0,25,1,30,157.41257143645,25.71
1541,49.69,23.918,2.87,15.44,3.906,0.132,0,0.57,0,3.438,216,144,1090.844597,773.9554032,141.4285714,56.57142857,0.115,0.3,0.59,16.26,42.43,82.73571429,8,38.46857143,18.10285714,0,14.4,129.8442857,0,25,1,30,129.9562971271,46.87
1542,49.69,23.918,2.87,15.44,3.906,0.132,0,0.57,0,3.438,222,148,1081.558448,775.8415522,145.3571429,58.14285714,0.115,0.3,0.59,16.72,43.61,85.03392857,8,39.53714286,18.60571429,0,14.8,133.4510714,0,25,1,30,133.28203430935,46.49
1543,49.69,23.918,2.87,15.44,3.906,0.132,0,0.57,0,3.438,228,152,1070.455144,776.3448564,149.2857143,59.71428571,0.115,0.3,0.59,17.17,44.79,87.33214286,8,40.60571429,19.10857143,0,15.2,137.0578571,0,25,1,30,136.59241143645,46.12
1544,49.69,23.918,2.87,15.44,3.906,0.132,0,0.57,0,3.438,234,156,1057.564014,775.435986,153.2142857,61.28571429,0.115,0.3,0.59,17.62,45.96,89.63035714,8,41.67428571,19.61142857,0,15.6,140.6646429,0,25,1,30,139.88742856355,45.75
1545,49.69,23.918,2.87,15.44,3.906,0.132,0,0.57,0,3.438,240,160,1043.045024,772.954976,157.1428571,62.85714286,0.115,0.3,0.59,18.07,47.14,91.92857143,8,42.74285714,20.11428571,0,16,144.2714286,0,25,1,30,143.16708569065,45.38
1546,49.69,23.918,2.87,15.44,3.906,0.132,0,0.57,0,3.438,246,164,1026.649881,769.150119,161.0714286,64.42857143,0.115,0.3,0.59,18.52,48.32,94.22678571,8,43.81142857,20.61714286,0,16.4,147.8782143,0,25,1,30,146.4313828729,45.02
1547,49.69,23.918,2.87,15.44,3.906,0.132,0,0.57,0,3.438,252,168,1010.929815,765.670185,165,66,0.115,0.3,0.59,18.98,49.5,96.525,8,44.88,21.12,0,16.8,151.485,0,25,1,30,149.70048,44.67
1548,49.69,23.918,2.87,15.44,3.906,0.132,0,0.57,0,3.438,258,172,967.961046,795.038954,168.9285714,67.57142857,0.115,0.3,0.59,19.43,50.68,98.82321429,8,45.94857143,21.62285714,0,17.2,155.0917857,0,25,1,30,152.9964571271,43.71
1549,49.69,23.918,2.87,15.44,3.906,0.132,0,0.57,0,3.438,264,176,969.4600256,777.3399744,172.8571429,69.14285714,0.115,0.3,0.59,19.88,51.86,101.1214286,8,47.01714286,22.12571429,0,17.6,158.6985714,0,25,1,30,156.27995430935,42.91
1550,49.69,23.918,2.87,15.44,3.906,0.132,0,0.57,0,3.438,270,180,971.9619525,760.5380475,176.7857143,70.71428571,0.115,0.3,0.59,20.33,53.04,103.4196429,8,48.08571429,22.62857143,0,18,162.3053571,0,25,1,30,159.57257143645,41.85
1551,47.085,23.265,2.525,18.3,4.57,0.11,0,0.625,0,3.485,180,180,1090.844597,773.9554032,141.4285714,56.57142857,0.115,0.3,0.59,16.26,42.43,82.73571429,8,38.46857143,18.10285714,0,14.4,129.8442857,0,25,1,30,131.6842971271,51.61
1552,47.085,23.265,2.525,18.3,4.57,0.11,0,0.625,0,3.485,185,185,1081.558448,775.8415522,145.3571429,58.14285714,0.115,0.3,0.59,16.72,43.61,85.03392857,8,39.53714286,18.60571429,0,14.8,133.4510714,0,25,1,30,135.05803430935,50.73
1553,47.085,23.265,2.525,18.3,4.57,0.11,0,0.625,0,3.485,190,190,1070.455144,776.3448564,149.2857143,59.71428571,0.115,0.3,0.59,17.17,44.79,87.33214286,8,40.60571429,19.10857143,0,15.2,137.0578571,0,25,1,30,138.41641143645,49.86
1554,47.085,23.265,2.525,18.3,4.57,0.11,0,0.625,0,3.485,195,195,1057.564014,775.435986,153.2142857,61.28571429,0.115,0.3,0.59,17.62,45.96,89.63035714,8,41.67428571,19.61142857,0,15.6,140.6646429,0,25,1,30,141.75942856355,49
1555,47.085,23.265,2.525,18.3,4.57,0.11,0,0.625,0,3.485,200,200,1043.045024,772.954976,157.1428571,62.85714286,0.115,0.3,0.59,18.07,47.14,91.92857143,8,42.74285714,20.11428571,0,16,144.2714286,0,25,1,30,145.08708569065,48.14
1556,47.085,23.265,2.525,18.3,4.57,0.11,0,0.625,0,3.485,205,205,1026.649881,769.150119,161.0714286,64.42857143,0.115,0.3,0.59,18.52,48.32,94.22678571,8,43.81142857,20.61714286,0,16.4,147.8782143,0,25,1,30,148.3993828729,47.28
1557,47.085,23.265,2.525,18.3,4.57,0.11,0,0.625,0,3.485,210,210,1010.929815,765.670185,165,66,0.115,0.3,0.59,18.98,49.5,96.525,8,44.88,21.12,0,16.8,151.485,0,25,1,30,151.71648,46.48
1558,47.085,23.265,2.525,18.3,4.57,0.11,0,0.625,0,3.485,215,215,967.961046,795.038954,168.9285714,67.57142857,0.115,0.3,0.59,19.43,50.68,98.82321429,8,45.94857143,21.62285714,0,17.2,155.0917857,0,25,1,30,155.0604571271,47.15
1559,47.085,23.265,2.525,18.3,4.57,0.11,0,0.625,0,3.485,220,220,969.4600256,777.3399744,172.8571429,69.14285714,0.115,0.3,0.59,19.88,51.86,101.1214286,8,47.01714286,22.12571429,0,17.6,158.6985714,0,25,1,30,158.39195430935,47.71
1560,47.085,23.265,2.525,18.3,4.57,0.11,0,0.625,0,3.485,225,225,971.9619525,760.5380475,176.7857143,70.71428571,0.115,0.3,0.59,20.33,53.04,103.4196429,8,48.08571429,22.62857143,0,18,162.3053571,0,25,1,30,161.73257143645,48.45
1561,52.295,24.571,3.215,12.58,3.242,0.154,0,0.515,0,3.391,252,108,1090.844597,773.9554032,154.2857143,61.71428571,0.115,0.3,0.59,17.74,46.29,90.25714286,8,41.96571429,19.74857143,0,14.4,140.8628571,0,25,1,30,136.00841143645,25.71
1562,52.295,24.571,3.215,12.58,3.242,0.154,0,0.515,0,3.391,259,111,1081.558448,775.8415522,158.5714286,63.42857143,0.115,0.3,0.59,18.24,47.57,92.76428571,8,43.13142857,20.29714286,0,14.8,144.7757143,0,25,1,30,139.5022628729,25.6
1563,52.295,24.571,3.215,12.58,3.242,0.154,0,0.515,0,3.391,266,114,1070.455144,776.3448564,162.8571429,65.14285714,0.115,0.3,0.59,18.73,48.86,95.27142857,8,44.29714286,20.84571429,0,15.2,148.6885714,0,25,1,30,142.98075430935,25.5
1564,52.295,24.571,3.215,12.58,3.242,0.154,0,0.515,0,3.391,273,117,1057.564014,775.435986,167.1428571,66.85714286,0.115,0.3,0.59,19.22,50.14,97.77857143,8,45.46285714,21.39428571,0,15.6,152.6014286,0,25,1,30,146.44388569065,25.4
1565,52.295,24.571,3.215,12.58,3.242,0.154,0,0.515,0,3.391,280,120,1043.045024,772.954976,171.4285714,68.57142857,0.115,0.3,0.59,19.71,51.43,100.2857143,8,46.62857143,21.94285714,0,16,156.5142857,0,25,1,30,149.8916571271,25.3
1566,52.295,24.571,3.215,12.58,3.242,0.154,0,0.515,0,3.391,287,123,1026.649881,769.150119,175.7142857,70.28571429,0.115,0.3,0.59,20.21,52.71,102.7928571,8,47.79428571,22.49142857,0,16.4,160.4271429,0,25,1,30,153.32406856355,25.2
1567,52.295,24.571,3.215,12.58,3.242,0.154,0,0.515,0,3.391,294,126,1010.929815,765.670185,180,72,0.115,0.3,0.59,20.7,54,105.3,8,48.96,23.04,0,16.8,164.34,0,25,1,30,156.76128,25.11
1568,52.295,24.571,3.215,12.58,3.242,0.154,0,0.515,0,3.391,301,129,967.961046,795.038954,184.2857143,73.71428571,0.115,0.3,0.59,21.19,55.29,107.8071429,8,50.12571429,23.58857143,0,17.2,168.2528571,0,25,1,30,160.22537143645,23.62
1569,52.295,24.571,3.215,12.58,3.242,0.154,0,0.515,0,3.391,308,132,969.4600256,777.3399744,188.5714286,75.42857143,0.115,0.3,0.59,21.69,56.57,110.3142857,8,51.29142857,24.13714286,0,17.6,172.1657143,0,25,1,30,163.6769828729,22.4
1570,52.295,24.571,3.215,12.58,3.242,0.154,0,0.515,0,3.391,315,135,971.9619525,760.5380475,192.8571429,77.14285714,0.115,0.3,0.59,22.18,57.86,112.8214286,8,52.45714286,24.68571429,0,18,176.0785714,0,25,1,30,167.13771430935,20.76
1571,49.69,23.918,2.87,15.44,3.906,0.132,0,0.57,0,3.438,216,144,1090.844597,773.9554032,154.2857143,61.71428571,0.115,0.3,0.59,17.74,46.29,90.25714286,8,41.96571429,19.74857143,0,14.4,140.8628571,0,25,1,30,137.73641143645,43.38
1572,49.69,23.918,2.87,15.44,3.906,0.132,0,0.57,0,3.438,222,148,1081.558448,775.8415522,158.5714286,63.42857143,0.115,0.3,0.59,18.24,47.57,92.76428571,8,43.13142857,20.29714286,0,14.8,144.7757143,0,25,1,30,141.2782628729,46.2
1573,49.69,23.918,2.87,15.44,3.906,0.132,0,0.57,0,3.438,228,152,1070.455144,776.3448564,162.8571429,65.14285714,0.115,0.3,0.59,18.73,48.86,95.27142857,8,44.29714286,20.84571429,0,15.2,148.6885714,0,25,1,30,144.80475430935,46.27
1574,49.69,23.918,2.87,15.44,3.906,0.132,0,0.57,0,3.438,234,156,1057.564014,775.435986,167.1428571,66.85714286,0.115,0.3,0.59,19.22,50.14,97.77857143,8,45.46285714,21.39428571,0,15.6,152.6014286,0,25,1,30,148.31588569065,46.35
1575,49.69,23.918,2.87,15.44,3.906,0.132,0,0.57,0,3.438,240,160,1043.045024,772.954976,171.4285714,68.57142857,0.115,0.3,0.59,19.71,51.43,100.2857143,8,46.62857143,21.94285714,0,16,156.5142857,0,25,1,30,151.8116571271,46.42
