Repository: iterateccvoelker/SLAMD-FIB-Case-Study

# SLAMD-FIB-Case-Study

This repository contains the underlying source data and results for the use case presented at the FIB conference 2022.

## Title: ACCELERATING THE SEARCH FOR ALKALI ACTIVATED CEMENTS WITH SEQUENTIAL LEARNING 

Christoph Völker1), Sabine Kruschwitz1,2),  Benjami Moreno Torres1),  Ghezal Ahmad Zia1),  Rafia Firdous3), Dietmar Stephan3)
1) Bundesanstalt für Materialforschung und -prüfung, Unter den Eichen 87, 12205 Berlin, Germany
2) Technische Universität Berlin, Department of Civil Engineering, Non-destructive testing of building materials, Gustav-Meyer-Allee 25, 13355 Berlin, Germany

File: DS_cyl_100x200_3_Strength.csv
Idx_Sample,SiO2,Al2O3,Fe2O3,CaO,MgO,Na2O,K2O,SO3,TiO2,P2O5,SrO,Mn2O3,LOI,Cement (kg/m3),FA (kg/m3),GGBFS (kg/m3),Kaolin (kg/m3),Coarse aggregate (kg/m3),Fine aggregate (kg/m3),Na2SiO3,NaOH,Na2SiO3 specific gravity,Total solution,Na2O (l),Sio2 (l),H2O,Na2O (Dry),Sio2 (Dry),Water,Total NaOH,Concentration (M) NaOH,Water,NaOH (Dry),Additional water,Superplasticizer,water -eff,Initial curing time (day),Initial curing temp (C),Mixture CO2 (Na2SiO3 as solution),28-d Cylindrical compressive strength (MPa)
133,50.3,26.3,13.6,2.27,1.44,0.36,0.55,0.32,0,1.58,0,0,0.6,0,408,0,0,1201,647,103,41,0,103,0.1473,0.2975,0.56,15.17,30.64,57.1856,41,14,18.04,22.96,0,6.1,78.8856,1,60,125.477133333333,34.86
134,50.3,26.3,13.6,2.27,1.44,0.36,0.55,0.32,0,1.58,0,0,0.6,0,408,0,0,1201,647,103,41,0,103,0.1473,0.2975,0.56,15.17,30.64,57.1856,41,14,18.04,22.96,0,6.1,78.8856,1,60,125.477133333333,41.36
135,50.3,26.3,13.6,2.27,1.44,0.36,0.55,0.32,0,1.58,0,0,0.6,0,408,0,0,1201,647,103,41,0,103,0.1473,0.2975,0.56,15.17,30.64,57.1856,41,14,18.04,22.96,0,6.1,78.8856,1,60,125.477133333333,67.53
136,50.3,26.3,13.6,2.27,1.44,0.36,0.55,0.32,0,1.58,0,0,0.6,0,444,0,0,1140,630,111,44,0,103,0.1473,0.2975,0.56,15.17,30.64,57.1856,44,14,18.04,24.64,0,6.1,78.8856,1,60,131.343933333333,48.06
137,50.3,26.3,13.6,2.27,1.44,0.36,0.55,0.32,0,1.58,0,0,0.6,0,356,0,0,1248,672,89,36,0,111,0.1473,0.2975,0.56,16.35,33.02,61.6272,36,14,19.36,20.16,0,6.1,84.6472,1,60,115.212733333333,25.44
138,50.3,26.3,13.6,2.27,1.44,0.36,0.55,0.32,0,1.58,0,0,0.6,0,424,0,0,1201,647,91,36,0,89,0.1473,0.2975,0.56,13.11,26.48,49.4128,36,14,15.84,20.16,0,6.1,68.9128,1,60,115.859133333333,36.13
139,50.3,26.3,13.6,2.27,1.44,0.36,0.55,0.32,0,1.58,0,0,0.6,0,381,0,0,1201,647,122,49,0,103,0.1473,0.2975,0.56,15.17,30.64,57.1856,49,14,18.04,27.44,0,6.1,78.8856,1,60,140.788333333333,35.51
140,50.3,26.3,13.6,2.27,1.44,0.36,0.55,0.32,0,1.58,0,0,0.6,0,408,0,0,1292,554,103,41,0,91,0.1473,0.2975,0.56,13.4,27.07,50.5232,41,14,15.84,22.96,0,6.1,70.0232,1,60,125.467533333333,36
141,33.45,13.46,0.31,41.74,5.99,0.16,0.29,2.74,0.84,0.12,0,0.4,0,0,0,419,0,1039,784,53,56,0,53,0.147,0.294,0.56,7.79,15.58,29.627,56,10,33.6,22.4,137,0,200.227,0,25,92.5144,32.9
142,33.45,13.46,0.31,41.74,5.99,0.16,0.29,2.74,0.84,0.12,0,0.4,0,0,0,415,0,1039,784,71,46,0,71,0.147,0.294,0.56,10.44,20.87,39.689,46,10,27.6,18.4,136,0,203.289,0,25,91.1264,44.3
143,33.45,13.46,0.31,41.74,5.99,0.16,0.29,2.74,0.84,0.12,0,0.4,0,0,0,412,0,1039,784,87,33,0,87,0.147,0.294,0.56,12.79,25.58,48.633,33,10,19.8,13.2,135,0,203.433,0,25,86.7724,43.5
144,49.45,29.61,10.72,3.47,1.3,0.31,0.54,0.27,1.76,0.53,0,0.17,1.45,0,476,0,0,1039,784,90,95,0,90,0.147,0.294,0.56,13.23,26.46,50.31,95,10,57,38,40,0,147.31,0,25,115.8244,44.4
145,49.45,29.61,10.72,3.47,1.3,0.31,0.54,0.27,1.76,0.53,0,0.17,1.45,0,467,0,0,1039,784,119,75,0,119,0.147,0.294,0.56,17.49,34.99,66.521,75,10,45,30,38,0,149.521,0,25,110.9084,53.3
146,49.45,29.61,10.72,3.47,1.3,0.31,0.54,0.27,1.76,0.53,0,0.17,1.45,0,461,0,0,1039,784,147,56,0,147,0.147,0.294,0.56,21.61,43.22,82.173,56,10,33.6,22.4,36,0,151.773,0,25,106.4104,56.9
227,48.3,30.5,12.1,2.8,1.2,0.2,0.4,0.3,0,0,0,0,1.7,0,381,0,0,1294,554,122,49,0,122,0.147,0.294,0.56,17.93,35.87,68.198,49,8,33.32,15.68,0,0,101.518,0.75,25,81.6824,69.8
228,48.3,30.5,12.1,2.8,1.2,0.2,0.4,0.3,0,0,0,0,1.7,0,381,0,0,1294,554,140,49,0,140,0.147,0.294,0.56,20.58,41.16,78.26,49,8,33.32,15.68,0,0,111.58,3,60,158.1966,72.1
229,48.3,30.5,12.1,2.8,1.2,0.2,0.4,0.3,0,0,0,0,1.7,0,381,0,0,1294,554,117,106,0,117,0.147,0.294,0.56,17.2,34.4,65.403,106,8,72.08,33.92,0,0,137.483,7,60,274.679533333333,77.9
429,50.5,26.57,13.77,2.13,1.54,0.45,0.77,0.41,0,1,0,0,0.6,0,408,0,0,1201,647,93,62,0,93,0.091,0.289,0.62,8.46,26.88,57.66,62,14,27.28,34.72,4,0,88.94,1,60,132.929533333333,32
430,50.5,26.57,13.77,2.13,1.54,0.45,0.77,0.41,0,1,0,0,0.6,0,408,0,0,1201,647,93,62,0,93,0.091,0.289,0.62,8.46,26.88,57.66,62,14,27.28,34.72,0,0,84.94,1,60,132.929533333333,36
431,50.5,26.57,13.77,2.13,1.54,0.45,0.77,0.41,0,1,0,0,0.6,0,408,0,0,1201,647,103,68,0,103,0.091,0.289,0.62,9.37,29.77,63.86,68,14,29.92,38.08,0,0,93.78,1,60,142.963933333333,48
586,50,28.25,13.5,1.79,0.89,0.32,0.46,0.38,1.54,0.98,0,0,0.64,0,400,0,0,1209,651,114.3,45.7,0,114.3,0.114,0.307,0.58,13.03,35.09,66.1797,45.7,14,20.108,25.592,0,0,86.2877,0,25,100.68468,26.5116
587,48.246,26.855,12.211,5.921,1.195,0.312,0.447,0.8,1.441,0.884,0,0,0.585,0,360,40,0,1209,651,114.3,45.7,0,114.3,0.114,0.307,0.58,13.03,35.09,66.1797,45.7,14,20.108,25.592,0,0,86.2877,0,25,102.60468,34.8837
588,46.492,25.46,10.922,10.052,1.5,0.304,0.434,1.22,1.342,0.788,0,0,0.53,0,320,80,0,1209,651,114.3,45.7,0,114.3,0.114,0.307,0.58,13.03,35.09,66.1797,45.7,14,20.108,25.592,0,0,86.2877,0,25,104.52468,45.5814
589,44.738,24.065,9.633,14.183,1.805,0.296,0.421,1.64,1.243,0.692,0,0,0.475,0,280,120,0,1209,651,114.3,45.7,0,114.3,0.114,0.307,0.58,13.03,35.09,66.1797,45.7,14,20.108,25.592,0,0,86.2877,0,25,106.44468,55.814
590,48.246,26.855,12.211,5.921,1.195,0.312,0.447,0.8,1.441,0.884,0,0,0.585,0,360,40,0,1209,651,100,40,0,100,0.114,0.307,0.58,11.4,30.7,57.9,40,14,17.6,22.4,0,0,75.5,0,25,91.344,45.7143
591,48.246,26.855,12.211,5.921,1.195,0.312,0.447,0.8,1.441,0.884,0,0,0.585,0,360,40,0,1209,651,128.5,51.5,0,128.5,0.114,0.307,0.58,14.65,39.45,74.4015,51.5,14,22.66,28.84,0,0,97.0615,0,25,113.9366,30.3297
592,48.246,26.855,12.211,5.921,1.195,0.312,0.447,0.8,1.441,0.884,0,0,0.585,0,360,40,0,1209,651,96,64,0,96,0.114,0.307,0.58,10.94,29.47,55.584,64,14,28.16,35.84,0,0,83.744,0,25,115.6416,35.5856
593,48.246,26.855,12.211,5.921,1.195,0.312,0.447,0.8,1.441,0.884,0,0,0.585,0,360,40,0,1209,651,106.7,53.3,0,106.7,0.114,0.307,0.58,12.16,32.76,61.7793,53.3,14,23.452,29.848,0,0,85.2313,0,25,108.01892,34.2342
643,49,31,2.8,5.4,2.5,3.76,1.17,0.3,2.1,0.9,0.1,0.1,0.3,0,424.8,0,0,1183.2,585.6,95.04,63.36,0,95.04,0.147,0.294,0.56,13.97,27.94,53.12736,63.36,14,27.8784,35.4816,9.6,48,209.40576,1,70,231.466104,52.0882
646,49,31,2.8,5.4,2.5,3.76,1.17,0.3,2.1,0.9,0.1,0.1,0.3,0,424.8,0,0,1183.2,585.6,95.04,63.36,0,95.04,0.147,0.294,0.56,13.97,27.94,50.3712,63.36,14,27.8784,35.4816,9.6,48,206.6496,0,25,202.591104,49.2868
647,49,31,2.8,5.4,2.5,3.76,1.17,0.3,2.1,0.9,0.1,0.1,0.3,0,424.8,0,0,1183.2,585.6,95.04,63.36,0,95.04,0.147,0.294,0.56,13.97,27.94,50.3712,63.36,14,27.8784,35.4816,45.6,0,177.8496,0,25,112.351104,46
717,53.72,27.2,11.17,1.9,0,0.36,0.54,0.3,0.71,1.62,0,0,0.68,0,400,0,0,1209,651,114.3,45.7,0,114.3,0.114,0.301,0.59,13.03,34.4,66.8655,45.7,14,20.108,25.592,0,0,86.9735,0,25,100.68468,26.25
718,51.7628,25.85,10.6618,5.602,0.156,0.3684,0.5076,0.432,0.6674,1.5228,0,0,0.7592,24,376,0,0,1209,651,114.3,45.7,0,114.3,0.114,0.301,0.59,13.03,34.4,66.8655,45.7,14,20.108,25.592,0,0,86.9735,0,25,120.74868,34.2857
719,51.1104,25.4,10.4924,6.836,0.208,0.3712,0.4968,0.476,0.6532,1.4904,0,0,0.7856,30,368,0,0,1209,651,114.3,45.7,0,114.3,0.114,0.301,0.59,13.03,34.4,66.8655,45.7,14,20.108,25.592,0,0,86.9735,0,25,125.75668,36.6964
720,50.458,24.95,10.323,8.07,0.26,0.374,0.486,0.52,0.639,1.458,0,0,0.812,40,360,0,0,1209,651,114.3,45.7,0,114.3,0.114,0.301,0.59,13.03,34.4,66.8655,45.7,14,20.108,25.592,0,0,86.9735,0,25,134.12468,39.6226
721,49.8056,24.5,10.1536,9.304,0.312,0.3768,0.4752,0.564,0.6248,1.4256,0,0,0.8384,48,352,0,0,1209,651,114.3,45.7,0,114.3,0.114,0.301,0.59,13.03,34.4,66.8655,45.7,14,20.108,25.592,0,0,86.9735,0,25,140.81268,36.4286
722,50.458,24.95,10.323,8.07,0.26,0.374,0.486,0.52,0.639,1.458,0,0,0.812,40,360,0,0,1209,651,106.7,53.3,0,106.7,0.114,0.301,0.59,12.16,32.12,62.4195,53.3,14,23.452,29.848,0,0,85.8715,0,25,139.53892,39.6226
723,50.458,24.95,10.323,8.07,0.26,0.374,0.486,0.52,0.639,1.458,0,0,0.812,40,360,0,0,1209,651,96,64,0,96,0.114,0.301,0.59,10.94,28.9,56.16,64,14,28.16,35.84,0,0,84.32,0,25,147.1616,40.7547
783,45.23,19.95,13.15,15.51,3.2,0,0,0,0,0,0,0,0,0,414,0,0,1091,588,104,104,0,104,0.1532,0.3287,0.52,15.93,34.18,53.8824,104,10,62.4,41.6,0,0,116.2824,0,25,126.8192,39.67
784,45.23,19.95,13.15,15.51,3.2,0,0,0,0,0,0,0,0,0,414,0,0,1091,588,104,104,0,104,0.1532,0.3287,0.52,15.93,34.18,53.8824,104,15,41.6,62.4,0,0,95.4824,0,25,166.6512,45.34
785,45.23,19.95,13.15,15.51,3.2,0,0,0,0,0,0,0,0,0,414,0,0,1091,588,104,104,0,104,0.1532,0.3287,0.52,15.93,34.18,53.8824,104,20,20.8,83.2,0,0,74.6824,0,25,206.4832,37.64
786,45.23,19.95,13.15,15.51,3.2,0,0,0,0,0,0,0,0,0,414,0,0,1091,588,138,69,0,138,0.1532,0.3287,0.52,21.14,45.36,71.4978,69,10,41.4,27.6,0,0,112.8978,0,25,112.2492,33.8
787,45.23,19.95,13.15,15.51,3.2,0,0,0,0,0,0,0,0,0,414,0,0,1091,588,138,69,0,138,0.1532,0.3287,0.52,21.14,45.36,71.4978,69,15,27.6,41.4,0,0,99.0978,0,25,138.6762,39.02
788,45.23,19.95,13.15,15.51,3.2,0,0,0,0,0,0,0,0,0,414,0,0,1091,588,138,69,0,138,0.1532,0.3287,0.52,21.14,45.36,71.4978,69,20,13.8,55.2,0,0,85.2978,0,25,165.1032,46.69
789,45.23,19.95,13.15,15.51,3.2,0,0,0,0,0,0,0,0,0,414,0,0,1091,588,104,104,0,104,0.1532,0.3287,0.52,15.93,34.18,53.8824,104,10,62.4,41.6,0,0,116.2824,1,60,149.277533333333,46.67
790,45.23,19.95,13.15,15.51,3.2,0,0,0,0,0,0,0,0,0,414,0,0,1091,588,104,104,0,104,0.1532,0.3287,0.52,15.93,34.18,53.8824,104,15,41.6,62.4,0,0,95.4824,1,60,189.109533333333,54.4
791,45.23,19.95,13.15,15.51,3.2,0,0,0,0,0,0,0,0,0,414,0,0,1091,588,104,104,0,104,0.1532,0.3287,0.52,15.93,34.18,53.8824,104,20,20.8,83.2,0,0,74.6824,1,60,228.941533333333,43.42
792,45.23,19.95,13.15,15.51,3.2,0,0,0,0,0,0,0,0,0,414,0,0,1091,588,138,69,0,138,0.1532,0.3287,0.52,21.14,45.36,71.4978,69,10,41.4,27.6,0,0,112.8978,1,60,134.707533333333,40.09
793,45.23,19.95,13.15,15.51,3.2,0,0,0,0,0,0,0,0,0,414,0,0,1091,588,138,69,0,138,0.1532,0.3287,0.52,21.14,45.36,71.4978,69,15,27.6,41.4,0,0,99.0978,1,60,161.134533333333,48.18
794,45.23,19.95,13.15,15.51,3.2,0,0,0,0,0,0,0,0,0,414,0,0,1091,588,138,69,0,138,0.1532,0.3287,0.52,21.14,45.36,71.4978,69,20,13.8,55.2,0,0,85.2978,1,60,187.561533333333,49.5
800,70.3,23.1,1.4,0.18,0.56,0.35,0.91,0.26,2.6,0.22,0,0,2,0,467,0,0,1039,693,234,147,0,234,0.147,0.294,0.56,34.4,68.8,130.806,147,15,58.8,88.2,10,0,199.606,1,80,298.616266666667,22.37
801,36.87,14.23,0.32,36,5.05,0.01,0.05,6.08,0.63,0.36,0,0.39,0,0,0,415,0,1039,784,71,46,0,71,0.147,0.294,0.56,10.44,20.87,39.689,46,10,27.6,18.4,136,0,203.289,1,80,126.418066666667,39.47
920,58.772,23.615,4.99,6.427,1.191,0.441,1.284,0.487,1.157,0.191,0,0.124,1.323,0,271.6,38.8,77.6,1221.2,620.8,138.7,55.3,1.53,138.7,0.147,0.294,0.56,20.39,40.78,77.5333,55.3,12,28.756,26.544,13.3,0,119.5893,0,25,138.31736,41.7
921,58.772,23.615,4.99,6.427,1.191,0.441,1.284,0.487,1.157,0.191,0,0.124,1.323,0,271.6,38.8,77.6,1221.2,620.8,138.7,55.3,1.53,138.7,0.147,0.294,0.56,20.39,40.78,77.5333,55.3,12,28.756,26.544,13.3,0,119.5893,0.333333333,60,145.803471103625,27.4
922,58.772,23.615,4.99,6.427,1.191,0.441,1.284,0.487,1.157,0.191,0,0.124,1.323,0,271.6,38.8,77.6,1221.2,620.8,138.7,55.3,1.53,138.7,0.147,0.294,0.56,20.39,40.78,77.5333,55.3,12,28.756,26.544,13.3,0,119.5893,0.5,60,149.546526666667,37.8
923,58.772,23.615,4.99,6.427,1.191,0.441,1.284,0.487,1.157,0.191,0,0.124,1.323,0,271.6,38.8,77.6,1221.2,620.8,138.7,55.3,1.53,138.7,0.147,0.294,0.56,20.39,40.78,77.5333,55.3,12,28.756,26.544,13.3,0,119.5893,0.75,60,155.16111,45.6
924,58.772,23.615,4.99,6.427,1.191,0.441,1.284,0.487,1.157,0.191,0,0.124,1.323,0,271.6,38.8,77.6,1221.2,620.8,138.7,55.3,1.53,138.7,0.147,0.294,0.56,20.39,40.78,77.5333,55.3,12,28.756,26.544,13.3,0,119.5893,1,60,160.775693333333,50
925,58.772,23.615,4.99,6.427,1.191,0.441,1.284,0.487,1.157,0.191,0,0.124,1.323,0,271.6,38.8,77.6,1221.2,620.8,138.7,55.3,1.53,138.7,0.147,0.294,0.56,20.39,40.78,77.5333,55.3,12,28.756,26.544,13.3,0,119.5893,0.333333333,75,149.01180443375,44.8
926,58.772,23.615,4.99,6.427,1.191,0.441,1.284,0.487,1.157,0.191,0,0.124,1.323,0,271.6,38.8,77.6,1221.2,620.8,138.7,55.3,1.53,138.7,0.147,0.294,0.56,20.39,40.78,77.5333,55.3,12,28.756,26.544,13.3,0,119.5893,0.5,75,154.359026666667,53.9
927,58.772,23.615,4.99,6.427,1.191,0.441,1.284,0.487,1.157,0.191,0,0.124,1.323,0,271.6,38.8,77.6,1221.2,620.8,138.7,55.3,1.53,138.7,0.147,0.294,0.56,20.39,40.78,77.5333,55.3,12,28.756,26.544,13.3,0,119.5893,0.75,75,162.37986,60
928,58.772,23.615,4.99,6.427,1.191,0.441,1.284,0.487,1.157,0.191,0,0.124,1.323,0,271.6,38.8,77.6,1221.2,620.8,138.7,55.3,1.53,138.7,0.147,0.294,0.56,20.39,40.78,77.5333,55.3,12,28.756,26.544,13.3,0,119.5893,1,75,170.400693333333,62.3
929,58.772,23.615,4.99,6.427,1.191,0.441,1.284,0.487,1.157,0.191,0,0.124,1.323,0,271.6,38.8,77.6,1221.2,620.8,138.7,55.3,1.53,138.7,0.147,0.294,0.56,20.39,40.78,77.5333,55.3,12,28.756,26.544,13.3,0,119.5893,0.333333333,90,152.220137763875,52.2
930,58.772,23.615,4.99,6.427,1.191,0.441,1.284,0.487,1.157,0.191,0,0.124,1.323,0,271.6,38.8,77.6,1221.2,620.8,138.7,55.3,1.53,138.7,0.147,0.294,0.56,20.39,40.78,77.5333,55.3,12,28.756,26.544,13.3,0,119.5893,0.5,90,159.171526666667,58.6
931,58.772,23.615,4.99,6.427,1.191,0.441,1.284,0.487,1.157,0.191,0,0.124,1.323,0,271.6,38.8,77.6,1221.2,620.8,138.7,55.3,1.53,138.7,0.147,0.294,0.56,20.39,40.78,77.5333,55.3,12,28.756,26.544,13.3,0,119.5893,0.75,90,169.59861,59.8
932,58.772,23.615,4.99,6.427,1.191,0.441,1.284,0.487,1.157,0.191,0,0.124,1.323,0,271.6,38.8,77.6,1221.2,620.8,138.7,55.3,1.53,138.7,0.147,0.294,0.56,20.39,40.78,77.5333,55.3,12,28.756,26.544,13.3,0,119.5893,1,90,180.025693333333,60.7
1043,32.4,14.96,0.83,40.7,5.99,0.42,0.29,2.74,0.84,0.38,0,0.4,0,0,0,400,0,1208,650,84,56,1.53,84,0.147,0.294,0.56,12.35,24.7,46.956,56,10,33.6,22.4,48,20,140.556,0,25,140.4544,46.75
1044,32.4,14.96,0.83,40.7,5.99,0.42,0.29,2.74,0.84,0.38,0,0.4,0,0,0,400,0,1182,636,120,60,1.53,120,0.147,0.294,0.56,17.64,35.28,67.08,60,12,31.2,28.8,48,20,158.28,0,25,165.4784,38.98
1045,32.4,14.96,0.83,40.7,5.99,0.42,0.29,2.74,0.84,0.38,0,0.4,0,0,0,400,0,1156,622,157,63,1.53,157,0.147,0.294,0.56,23.08,46.16,87.763,63,14,27.72,35.28,48,20,175.483,0,25,191.0156,42.55
1046,32.4,14.96,0.83,40.7,5.99,0.42,0.29,2.74,0.84,0.38,0,0.4,0,0,0,450,0,1161,625,105,53,1.53,105,0.147,0.294,0.56,15.44,30.87,58.695,53,14,23.32,29.68,54,22.5,149.515,0,25,168.91,61.15
1047,32.4,14.96,0.83,40.7,5.99,0.42,0.29,2.74,0.84,0.38,0,0.4,0,0,0,450,0,1132,609,145,58,1.53,145,0.147,0.294,0.56,21.32,42.63,81.055,58,10,34.8,23.2,54,22.5,183.355,0,25,170.6848,54.24
1048,32.4,14.96,0.83,40.7,5.99,0.42,0.29,2.74,0.84,0.38,0,0.4,0,0,0,450,0,1102,594,149,99,1.53,149,0.147,0.294,0.56,21.9,43.81,83.291,99,12,51.48,47.52,54,22.5,202.271,0,25,218.4816,37.32
1049,32.4,14.96,0.83,40.7,5.99,0.42,0.29,2.74,0.84,0.38,0,0.4,0,0,0,500,0,1115,600,125,50,1.53,125,0.147,0.294,0.56,18.38,36.75,69.875,50,12,26,24,60,25,170.875,0,25,172.192,59.5
1050,32.4,14.96,0.83,40.7,5.99,0.42,0.29,2.74,0.84,0.38,0,0.4,0,0,0,500,0,1082,583,135,90,1.53,135,0.147,0.294,0.56,19.85,39.69,75.465,90,14,39.6,50.4,60,25,190.065,0,25,226.108,42.93
1051,32.4,14.96,0.83,40.7,5.99,0.42,0.29,2.74,0.84,0.38,0,0.4,0,0,0,500,0,1050,565,183,92,1.53,183,0.147,0.294,0.56,26.9,53.8,102.297,92,10,55.2,36.8,60,25,232.497,0,25,217.104,34.4
1217,53.71,27.2,11.7,1.9,0,0.36,0.54,0.3,1.62,0.71,0,0,0.68,0,400,0,0,1218,655.9,100,40,0,100,0.115,0.3,0.59,11.5,30,58.5,40,14,17.6,22.4,0,6,79.7,0,25,100.77072,32.5
1218,51.335,25.705,10.582,6.255,0,0.355,0.524,0.632,1.504,0.685,0,0,0.851,0,360,40,0,1218,655.9,100,40,0,100,0.115,0.3,0.59,11.5,30,58.5,40,14,17.6,22.4,6,6,85.7,0,25,102.69072,33.3
1219,51.7134693877551,25.8224489795918,11.1489795918367,5.67755102040816,0.159183673469388,0.368571428571429,0.506938775510204,0.43469387755102,1.52081632653061,0.666530612244898,0,0,0.760816326530612,24,368,0,0,1209,651,114.3,45.7,0,114.3,0.115,0.3,0.59,13.14,34.29,66.8655,45.7,14,20.108,25.592,0,0,86.9735,0,25,120.71668,43.2
1220,51.1523529411765,25.4352941176471,10.9941176470588,6.73921568627451,0.203921568627451,0.370980392156863,0.497647058823529,0.472549019607843,1.49294117647059,0.654313725490196,0,0,0.783529411764706,32,376,0,0,1209,651,114.3,45.7,0,114.3,0.115,0.3,0.59,13.14,34.29,66.8655,45.7,14,20.108,25.592,0,3.92,89.3255,0,25,134.83828,34.4
1221,51.7534,25.85,11.16,5.602,0.156,0.3684,0.5076,0.432,1.5228,0.6674,0,0,0.7592,24,376,0,0,1218,655.9,100,40,0,100,0.115,0.3,0.59,11.5,30,58.5,40,14,17.6,22.4,6,6,85.7,0,25,120.83472,35.3
1222,53.71,27.2,11.7,1.9,0,0.36,0.54,0.3,1.62,0.71,0,0,0.68,0,400,0,0,1209,651,114.3,45.7,0,114.3,0.115,0.3,0.59,13.14,34.29,66.8655,45.7,14,20.108,25.592,0,0,86.9735,0,25,100.68468,25.6
1223,51.335,25.705,10.582,6.255,0,0.355,0.524,0.632,1.504,0.685,0,0,0.851,0,360,40,0,1209,651,114.3,45.7,0,114.3,0.115,0.3,0.59,13.14,34.29,66.8655,45.7,14,20.108,25.592,0,0,86.9735,0,25,102.60468,38.3
1224,50.1475,24.9575,10.023,8.4325,0,0.3525,0.516,0.798,1.446,0.6725,0,0,0.9365,0,340,60,0,1209,651,114.3,45.7,0,114.3,0.115,0.3,0.59,13.14,34.29,66.8655,45.7,14,20.108,25.592,0,0,86.9735,0,25,103.56468,46.6
1225,53.71,27.2,11.7,1.9,0,0.36,0.54,0.3,1.62,0.71,0,0,0.68,0,400,0,0,1218.1,655.9,100,40,0,100,0.115,0.3,0.59,11.5,30,58.5,40,14,17.6,22.4,6,6,85.7,0,25,100.7712,32.5
1226,51.335,25.705,10.582,6.255,0,0.355,0.524,0.632,1.504,0.685,0,0,0.851,0,360,40,0,1218.1,655.9,100,40,0,100,0.115,0.3,0.59,11.5,30,58.5,40,14,17.6,22.4,0,6,79.7,0,25,102.6912,33.3
1309,74.18,9.44,4.22,5.53,2.48,0.32,1.46,0,0.96,0,0,0,0.82,0,459,0,0,1172,539,142.8571429,57.14285714,1.53,142.8571429,0.154,0.385,0.46,22,55,65.85714286,57.14285714,10,34.28571429,22.85714286,0,0,100.1428571,0,20,105.2488000209,14.2373
1310,74.18,9.44,4.22,5.53,2.48,0.32,1.46,0,0.96,0,0,0,0.82,0,459,0,0,1172,539,142.8571429,57.14285714,1.53,142.8571429,0.154,0.385,0.46,22,55,65.85714286,57.14285714,10,34.28571429,22.85714286,0,0,100.1428571,1,80,140.540466687567,25.5932
1311,71.3197471526196,9.08143963553531,4.12836218678815,8.52001480637813,2.50360820045558,0.304,1.40886788154898,0.227790432801822,0.950268792710706,0,0,0,0.995400911161731,22.95,436.05,0,0,1172,539,142.8571429,57.14285714,1.53,142.8571429,0.154,0.385,0.46,22,55,65.85714286,57.14285714,10,34.28571429,22.85714286,0,0,100.1428571,0,20,124.4350000209,29.1525
1312,71.3197471526196,9.08143963553531,4.12836218678815,8.52001480637813,2.50360820045558,0.304,1.40886788154898,0.227790432801822,0.950268792710706,0,0,0,0.995400911161731,22.95,436.05,0,0,1172,539,142.8571429,57.14285714,1.53,142.8571429,0.154,0.385,0.46,22,55,65.85714286,57.14285714,10,34.28571429,22.85714286,0,0,100.1428571,1,80,159.726666687567,52.7119
1313,68.4594943052392,8.72287927107062,4.03672437357631,11.5100296127563,2.52721640091116,0.288,1.35773576309795,0.455580865603645,0.940537585421412,0,0,0,1.17080182232346,45.9,413.1,0,0,1172,539,142.8571429,57.14285714,1.53,142.8571429,0.154,0.385,0.46,22,55,65.85714286,57.14285714,10,34.28571429,22.85714286,0,0,100.1428571,0,20,143.6212000209,25.7627
1314,68.4594943052392,8.72287927107062,4.03672437357631,11.5100296127563,2.52721640091116,0.288,1.35773576309795,0.455580865603645,0.940537585421412,0,0,0,1.17080182232346,45.9,413.1,0,0,1172,539,142.8571429,57.14285714,1.53,142.8571429,0.154,0.385,0.46,22,55,65.85714286,57.14285714,10,34.28571429,22.85714286,0,0,100.1428571,1,80,178.912866687567,50.678

File: DS_cube_100_5_Strength.csv (part 2 of 2)
Idx_Sample,SiO2,Al2O3,Fe2O3,CaO,MgO,Na2O,K2O,SO3,TiO2,P2O5,SrO,Mn2O3,MnO,LOI,Cement (kg/m3),FA (kg/m3),GGBFS (kg/m3),SF (kg/m3),Kaolin (kg/m3),Other SCM (kg/m3),Coarse aggregate (kg/m3),Fine aggregate (kg/m3),Na2SiO3,NaOH,NaOH specific gravity,Na2SiO3 specific gravity,Total solution,Na2O (l),Sio2 (l),H2O,Na2O (Dry),Sio2 (Dry),Water,Total NaOH,Concentration (M) NaOH,Water,NaOH (Dry),Additional water,Superplasticizer,water -eff,Initial curing time (day),Initial curing temp (C),Final curing temp (C),Mixture CO2 (Na2SiO3 as solution),28-d Cubic compressive strength (MPa)
1238,46.78,22.52,9.15,2.24,1.33,0.89,4.09,0.9,1.05,0.17,0,0,0.05,3.57,0,346,0,0,0,0,1160,753,81,67,0,0,81,0.128,0.255,0.62,10.37,20.66,49.977,67,7.5,46.9,20.1,0,0,96.877,28,70,65,886.7179,16.5798
1239,46.78,22.52,9.15,2.24,1.33,0.89,4.09,0.9,1.05,0.17,0,0,0.05,3.57,0,337,0,0,0,0,1160,753,79,65,0,0,79,0.128,0.255,0.62,10.11,20.15,48.743,65,7.5,45.5,19.5,0,0,94.243,28,70,65,884.8129,10.2397
1240,43.3175314861461,20.2733753148615,7.4008564231738,10.4942065491184,2.4463476070529,0.92183879093199,3.4611838790932,1.07113350125945,0.974382871536524,0.136171284634761,0,0,0.141536523929471,3.33717884130982,0,318,79,0,0,0,1111,721,93,77,0,0,93,0.128,0.255,0.62,11.9,23.72,57.381,77,7.5,53.9,23.1,0,0,111.281,0,20,24,91.8901,38.8586
1241,43.3090155440415,20.2678497409326,7.39655440414508,10.5145077720207,2.4490932642487,0.921917098445596,3.45963730569948,1.07155440414508,0.97419689119171,0.136088082901554,0,0,0.141761658031088,3.33660621761658,0,309,77,0,0,0,1111,721,91,75,0,0,91,0.128,0.255,0.62,11.65,23.21,56.147,75,7.5,52.5,22.5,0,0,108.647,0,20,24,89.8811,38.4302
1242,43.3092553191489,20.2680053191489,7.39667553191489,10.5139361702128,2.44901595744681,0.921914893617021,3.45968085106383,1.07154255319149,0.974202127659574,0.136090425531915,0,0,0.141755319148936,3.33662234042553,0,301,75,0,0,0,1111,721,89,73,0,0,89,0.128,0.255,0.62,11.39,22.7,54.913,73,7.5,51.1,21.9,0,0,106.013,0,20,24,87.8761,37.6314
1243,43.3189645776567,20.2743051771117,7.40158038147139,10.4907901907357,2.44588555858311,0.921825613079019,3.46144414168937,1.07106267029973,0.97441416893733,0.136185286103542,0,0,0.14149863760218,3.33727520435967,0,294,73,0,0,0,1111,721,86,71,0,0,86,0.128,0.255,0.62,11.01,21.93,53.062,71,7.5,49.7,21.3,0,0,102.762,0,20,24,85.5151,30.9016
1244,43.2904395604396,20.2557967032967,7.38717032967033,10.5587912087912,2.45508241758242,0.922087912087912,3.45626373626374,1.07247252747253,0.973791208791209,0.135906593406593,0,0,0.142252747252747,3.33535714285714,0,291,73,0,0,0,1145,742,85,70,0,0,85,0.128,0.255,0.62,10.88,21.68,52.445,70,7.5,49,21,0,0,101.445,0,20,24,84.8326,40.5231
1245,43.2901694915254,20.2556214689266,7.38703389830509,10.5594350282486,2.45516949152542,0.922090395480226,3.45621468926554,1.07248587570621,0.973785310734463,0.13590395480226,0,0,0.14225988700565,3.33533898305085,0,283,71,0,0,0,1145,742,83,68,0,0,83,0.128,0.255,0.62,10.62,21.17,51.211,68,7.5,47.6,20.4,0,0,98.811,0,20,24,82.8276,35.2748
1246,43.3,20.262,7.392,10.536,2.452,0.922,3.458,1.072,0.974,0.136,0,0,0.142,3.336,0,276,69,0,0,0,1145,742,81,67,0,0,81,0.128,0.255,0.62,10.37,20.66,49.977,67,7.5,46.9,20.1,0,0,96.877,0,20,24,81.4011,30.0265
1247,43.3096398891967,20.2682548476454,7.39686980609418,10.5130193905817,2.448891966759,0.92191135734072,3.45975069252078,1.07152354570637,0.974210526315789,0.136094182825485,0,0,0.141745152354571,3.33664819944598,0,289,72,0,0,0,1160,753,85,70,0,0,85,0.128,0.255,0.62,10.88,21.68,52.445,70,7.5,49,21,0,0,101.445,0,20,24,84.8974,37.1083
1248,43.3099145299145,20.268433048433,7.39700854700855,10.5123646723647,2.44880341880342,0.921908831908832,3.45980056980057,1.07150997150997,0.974216524216524,0.136096866096866,0,0,0.141737891737892,3.33666666666667,0,281,70,0,0,0,1160,753,83,68,0,0,83,0.128,0.255,0.62,10.62,21.17,51.211,68,7.5,47.6,20.4,0,0,98.811,0,20,24,82.8924,38.1614
1249,43.320350877193,20.2752046783626,7.40228070175439,10.487485380117,2.44543859649123,0.921812865497076,3.46169590643275,1.07099415204678,0.974444444444444,0.136198830409357,0,0,0.141461988304094,3.33736842105263,0,274,68,0,0,0,1160,753,81,66,0,0,81,0.128,0.255,0.62,10.37,20.66,49.977,66,7.5,46.2,19.8,0,0,96.177,0,20,24,80.8914,34.0268
1250,43.2895808383234,20.2552395209581,7.38673652694611,10.5608383233533,2.45535928143713,0.922095808383234,3.45610778443114,1.07251497005988,0.97377245508982,0.135898203592814,0,0,0.142275449101796,3.3352994011976,0,267,67,0,0,0,1160,753,79,64,0,0,79,0.128,0.255,0.62,10.11,20.15,48.743,64,7.5,44.8,19.2,0,0,93.543,0,20,24,78.9424,32.1143
1251,39.828743718593,18.0096733668342,5.63841708542714,18.8111557788945,3.57118090452261,0.95391959798995,2.82758793969849,1.24356783919598,0.898190954773869,0.102085427135678,0,0,0.233768844221106,3.10258793969849,0,239,159,0,0,0,1111,721,94,77,0,0,94,0.128,0.255,0.62,12.03,23.97,57.998,77,7.5,53.9,23.1,0,0,111.898,0,20,24,96.0941,60.0328
1252,39.8290861618799,18.0098955613577,5.63859007832898,18.8103394255875,3.57107049608355,0.953916449086162,2.8276501305483,1.24355091383812,0.898198433420366,0.102088772845953,0,0,0.233759791122715,3.10261096605744,0,230,153,0,0,0,1111,721,90,74,0,0,90,0.128,0.255,0.62,11.52,22.95,55.53,74,7.5,51.8,22.2,0,0,107.33,0,20,24,92.5826,57.9994
1253,39.8292063492063,18.0099735449735,5.63865079365079,18.8100529100529,3.57103174603175,0.953915343915344,2.82767195767196,1.24354497354497,0.898201058201058,0.102089947089947,0,0,0.233756613756614,3.10261904761905,0,227,151,0,0,0,1111,721,89,73,0,0,89,0.128,0.255,0.62,11.39,22.7,54.913,73,7.5,51.1,21.9,0,0,106.013,0,20,24,91.5321,60.9332
1254,39.8295867768595,18.0102203856749,5.63884297520661,18.8091460055096,3.57090909090909,0.953911845730028,2.82774104683196,1.2435261707989,0.898209366391185,0.102093663911846,0,0,0.233746556473829,3.10264462809917,0,218,145,0,0,0,1111,721,86,70,0,0,86,0.128,0.255,0.62,11.01,21.93,53.062,70,7.5,49,21,0,0,102.062,0,20,24,88.3806,50.9846
1255,39.82,18.004,5.634,18.832,3.574,0.954,2.826,1.244,0.898,0.102,0,0,0.234,3.102,0,219,146,0,0,0,1145,742,86,70,0,0,86,0.128,0.255,0.62,11.01,21.93,53.062,70,7.5,49,21,0,0,102.062,0,20,24,88.7006,58.2677
1256,39.82,18.004,5.634,18.832,3.574,0.954,2.826,1.244,0.898,0.102,0,0,0.234,3.102,0,216,144,0,0,0,1145,742,85,69,0,0,85,0.128,0.255,0.62,10.88,21.68,52.445,69,7.5,48.3,20.7,0,0,100.745,0,20,24,87.6501,55.7848
1257,39.82,18.004,5.634,18.832,3.574,0.954,2.826,1.244,0.898,0.102,0,0,0.234,3.102,0,213,142,0,0,0,1145,742,84,69,0,0,84,0.128,0.255,0.62,10.75,21.42,51.828,69,7.5,48.3,20.7,0,0,100.128,0,20,24,87.1741,56.2186
1258,39.83,18.0104885057471,5.63905172413793,18.8081609195402,3.57077586206897,0.953908045977012,2.82781609195402,1.24350574712644,0.898218390804598,0.102097701149425,0,0,0.233735632183908,3.1026724137931,0,209,139,0,0,0,1160,753,82,67,0,0,82,0.128,0.255,0.62,10.5,20.91,50.594,67,7.5,46.9,20.1,0,0,97.494,0,20,24,85.2579,56.9035
1259,39.7994690265487,17.9906784660767,5.62362831858407,18.8809439528024,3.58061946902655,0.954188790560472,2.82227138643068,1.24501474926254,0.897551622418879,0.101799410029499,0,0,0.234542772861357,3.10061946902655,0,203,136,0,0,0,1160,753,80,65,0,0,80,0.128,0.255,0.62,10.24,20.4,49.36,65,7.5,45.5,19.5,0,0,94.86,0,20,24,83.2089,55.6864
1260,39.82,18.004,5.634,18.832,3.574,0.954,2.826,1.244,0.898,0.102,0,0,0.234,3.102,0,198,132,0,0,0,1160,753,78,64,0,0,78,0.128,0.255,0.62,9.98,19.89,48.126,64,7.5,44.8,19.2,0,0,92.926,0,20,24,81.6864,36.1373
1261,34.5953846153846,14.6140053050398,2.99466843501326,31.2870026525199,5.25848806366048,1.0020424403183,1.87716180371353,1.50222811671088,0.783899204244032,0.0509549071618037,0,0,0.372122015915119,2.75068965517241,0,113,264,0,0,0,1111,721,89,73,0,0,89,0.128,0.255,0.62,11.39,22.7,54.913,73,7.5,51.1,21.9,0,0,106.013,0,20,24,96.9521,77.3575
1262,34.6145403899721,14.62643454039,3.00434540389972,31.2413370473538,5.25231197771588,1.00186629526462,1.88064066852368,1.50128133704735,0.784317548746518,0.0511420612813371,0,0,0.371615598885794,2.75197771587744,0,108,251,0,0,0,1111,721,84,69,0,0,84,0.128,0.255,0.62,10.75,21.42,51.828,69,7.5,48.3,20.7,0,0,100.128,0,20,24,92.1581,70.8577
1263,34.6,14.617,2.997,31.276,5.257,1.002,1.878,1.502,0.784,0.051,0,0,0.372,2.751,0,105,245,0,0,0,1111,721,82,68,0,0,82,0.128,0.255,0.62,10.5,20.91,50.594,68,7.5,47.6,20.4,0,0,98.194,0,20,24,90.5396,64.8256
1264,34.5901694915254,14.6106214689266,2.99203389830508,31.2994350282486,5.26016949152542,1.00209039548023,1.87621468926554,1.50248587570621,0.783785310734463,0.0509039548022599,0,0,0.37225988700565,2.75033898305085,0,106,248,0,0,0,1145,742,83,68,0,0,83,0.128,0.255,0.62,10.62,21.17,51.211,68,7.5,47.6,20.4,0,0,98.811,0,20,24,91.3236,70.5511
1265,34.5948367952522,14.613649851632,2.99439169139466,31.2883086053412,5.2586646884273,1.00204747774481,1.87706231454006,1.50225519287834,0.783887240356083,0.0509495548961424,0,0,0.37213649851632,2.7506528189911,0,101,236,0,0,0,1145,742,79,65,0,0,79,0.128,0.255,0.62,10.11,20.15,48.743,65,7.5,45.5,19.5,0,0,94.243,0,20,24,87.5161,68.4825
1266,34.6158662613982,14.6272948328267,3.00501519756839,31.2381762917933,5.25188449848024,1.00185410334347,1.88088145896657,1.50121580547112,0.784346504559271,0.0511550151975684,0,0,0.371580547112462,2.75206686930091,0,99,230,0,0,0,1145,742,77,63,0,0,77,0.128,0.255,0.62,9.86,19.64,47.509,63,7.5,44.1,18.9,0,0,91.609,0,20,24,85.3271,68.0015
1267,34.6050728862974,14.6202915451895,2.99956268221574,31.2639067055394,5.25536443148688,1.00195335276968,1.87892128279883,1.50174927113703,0.784110787172012,0.0510495626822157,0,0,0.371865889212828,2.75134110787172,0,103,240,0,0,0,1160,753,81,66,0,0,81,0.128,0.255,0.62,10.37,20.66,49.977,66,7.5,46.2,19.8,0,0,96.177,0,20,24,89.1514,72.2589
1268,34.6106748466258,14.6239263803681,3.00239263803681,31.2505521472393,5.25355828220859,1.0019018404908,1.87993865030675,1.50147239263804,0.784233128834356,0.0511042944785276,0,0,0.371717791411043,2.75171779141104,0,98,228,0,0,0,1160,753,77,63,0,0,77,0.128,0.255,0.62,9.86,19.64,47.509,63,7.5,44.1,18.9,0,0,91.609,0,20,24,85.3439,66.8746
1269,34.5781132075472,14.6027987421384,2.98594339622642,31.3281761006289,5.26405660377358,1.00220125786164,1.8740251572327,1.50308176100629,0.783522012578616,0.0507861635220126,0,0,0.372578616352201,2.74952830188679,0,95,223,0,0,0,1160,753,75,61,0,0,75,0.128,0.255,0.62,9.6,19.13,46.275,61,7.5,42.7,18.3,0,0,88.975,0,20,24,83.2029,61.5788
1315,50.76,27.32,4.64,5.4,3.72,0.8,4.85,2,1.16,0,0,0,0,0,0,280,0,0,0,0,1309,561,126,84,0,0,126,0.0883,0.2764,0.64,11.13,34.83,80.0478,84,12,43.68,40.32,0,0,123.7278,0,25,24,132.6688,25.4
1316,50.76,27.32,4.64,5.4,3.72,0.8,4.85,2,1.16,0,0,0,0,0,0,280,0,0,0,0,1309,561,126,84,0,0,126,0.0883,0.2764,0.64,11.13,34.83,80.0478,84,12,43.68,40.32,0,0,123.7278,0,25,24,132.6688,24.4
1317,50.76,27.32,4.64,5.4,3.72,0.8,4.85,2,1.16,0,0,0,0,0,0,280,0,0,0,0,1309,561,126,84,0,0,126,0.0883,0.2764,0.64,11.13,34.83,80.0478,84,12,43.68,40.32,0,0,123.7278,1,80,24,167.960466666667,43.3
1318,50.76,27.32,4.64,5.4,3.72,0.8,4.85,2,1.16,0,0,0,0,0,0,280,0,0,0,0,1309,561,126,84,0,0,126,0.0883,0.2764,0.64,11.13,34.83,80.0478,84,12,43.68,40.32,0,0,123.7278,1,80,24,167.960466666667,49.1
1319,50.76,27.32,4.64,5.4,3.72,0.8,4.85,2,1.16,0,0,0,0,0,0,280,0,0,0,0,1309,561,126,84,0,0,126,0.0883,0.2764,0.64,11.13,34.83,80.0478,84,12,43.68,40.32,0,0,123.7278,1,80,24,167.960466666667,48.1
1320,50.76,27.32,4.64,5.4,3.72,0.8,4.85,2,1.16,0,0,0,0,0,0,280,0,0,0,0,1309,561,126,84,0,0,126,0.0883,0.2764,0.64,11.13,34.83,80.0478,84,12,43.68,40.32,0,0,123.7278,1,80,24,167.960466666667,49.1
1321,45.009,15.856,11.007,10.558,9.486,3.653,1.131,0.034,2.4,0.426,0,0,0,1,0,0,0,0,0,384,1185.6,683.4,103,54.85,0,0,103,0.115,0.3,0.59,11.85,30.9,60.255,54.85,8,37.298,17.552,0,7.68,102.161,0,25,24,94.12712,15.5
1322,50.0661,14.3264,9.9493,9.5572,8.5774,3.2877,1.0179,0.0306,2.16,0.3834,0,0,0,0.9,0,38.4,0,0,0,345.6,1185.6,683.4,103,54.85,0,0,103,0.115,0.3,0.59,11.85,30.9,60.255,54.85,8,37.298,17.552,0,7.68,102.161,0,25,24,94.25528,10
1323,55.1232,12.7968,8.8916,8.5564,7.6688,2.9224,0.9048,0.0272,1.92,0.3408,0,0,0,0.8,0,76.8,0,0,0,307.2,1185.6,683.4,103,54.85,0,0,103,0.115,0.3,0.59,11.85,30.9,60.255,54.85,8,37.298,17.552,0,7.68,102.161,0,25,24,94.40888,8.75
1324,60.1803,11.2672,7.8339,7.5556,6.7602,2.5571,0.7917,0.0238,1.68,0.2982,0,0,0,0.7,0,115.2,0,0,0,268.8,1185.6,683.4,103,54.85,0,0,103,0.115,0.3,0.59,11.85,30.9,60.255,54.85,8,37.298,17.552,0,7.68,102.161,0,25,24,94.56248,3
1325,65.2374,9.7376,6.7762,6.5548,5.8516,2.1918,0.6786,0.0204,1.44,0.2556,0,0,0,0.6,0,153.6,0,0,0,230.4,1185.6,683.4,103,54.85,0,0,103,0.115,0.3,0.59,11.85,30.9,60.255,54.85,8,37.298,17.552,0,7.68,102.161,0,25,24,94.71608,4.25
1326,70.2945,8.208,5.7185,5.554,4.943,1.8265,0.5655,0.017,1.2,0.213,0,0,0,0.5,0,192,0,0,0,192,1185.6,683.4,103,54.85,0,0,103,0.115,0.3,0.59,11.85,30.9,60.255,54.85,8,37.298,17.552,0,7.68,102.161,0,25,24,94.86968,3.5
1327,45.7081,17.6604,10.3063,9.6222,8.6184,3.3707,1.1009,0.0306,2.187,0.3834,0,0,0,1.045,0,38.4,0,0,0,345.6,1185.6,683.4,103,54.85,0,0,103,0.115,0.3,0.59,11.85,30.9,60.255,54.85,8,37.298,17.552,0,7.68,102.161,0,25,24,94.25528,16
1328,46.4072,19.4648,9.6056,8.6864,7.7508,3.0884,1.0708,0.0272,1.974,0.3408,0,0,0,1.09,0,76.8,0,0,0,307.2,1185.6,683.4,103,54.85,0,0,103,0.115,0.3,0.59,11.85,30.9,60.255,54.85,8,37.298,17.552,0,7.68,102.161,0,25,24,94.40888,18.5
1329,47.1063,21.2692,8.9049,7.7506,6.8832,2.8061,1.0407,0.0238,1.761,0.2982,0,0,0,1.135,0,115.2,0,0,0,268.8,1185.6,683.4,103,54.85,0,0,103,0.115,0.3,0.59,11.85,30.9,60.255,54.85,8,37.298,17.552,0,7.68,102.161,0,25,24,94.56248,20.5
1330,47.8054,23.0736,8.2042,6.8148,6.0156,2.5238,1.0106,0.0204,1.548,0.2556,0,0,0,1.18,0,153.6,0,0,0,230.4,1185.6,683.4,103,54.85,0,0,103,0.115,0.3,0.59,11.85,30.9,60.255,54.85,8,37.298,17.552,0,7.68,102.161,0,25,24,94.71608,16.25
1331,48.5045,24.878,7.5035,5.879,5.148,2.2415,0.9805,0.017,1.335,0.213,0,0,0,1.225,0,192,0,0,0,192,1185.6,683.4,103,54.85,0,0,103,0.115,0.3,0.59,11.85,30.9,60.255,54.85,8,37.298,17.552,0,7.68,102.161,0,25,24,94.86968,13
1332,43.8881,15.7504,10.2063,13.3822,9.2464,3.3127,1.0619,0.0306,2.16,0.3834,0,0,0,1.08,0,0,38.4,0,0,345.6,1185.6,683.4,103,54.85,0,0,103,0.115,0.3,0.59,11.85,30.9,60.255,54.85,8,37.298,17.552,0,7.68,102.161,0,25,24,96.09848,17.5
1333,42.7672,15.6448,9.4056,16.2064,9.0068,2.9724,0.9928,0.0272,1.92,0.3408,0,0,0,1.16,0,0,76.8,0,0,307.2,1185.6,683.4,103,54.85,0,0,103,0.115,0.3,0.59,11.85,30.9,60.255,54.85,8,37.298,17.552,0,7.68,102.161,0,25,24,98.09528,24
1334,41.6463,15.5392,8.6049,19.0306,8.7672,2.6321,0.9237,0.0238,1.68,0.2982,0,0,0,1.24,0,0,115.2,0,0,268.8,1185.6,683.4,103,54.85,0,0,103,0.115,0.3,0.59,11.85,30.9,60.255,54.85,8,37.298,17.552,0,7.68,102.161,0,25,24,100.09208,33
1335,40.5254,15.4336,7.8042,21.8548,8.5276,2.2918,0.8546,0.0204,1.44,0.2556,0,0,0,1.32,0,0,153.6,0,0,230.4,1185.6,683.4,103,54.85,0,0,103,0.115,0.3,0.59,11.85,30.9,60.255,54.85,8,37.298,17.552,0,7.68,102.161,0,25,24,102.08888,46
1336,39.4045,15.328,7.0035,24.679,8.288,1.9515,0.7855,0.017,1.2,0.213,0,0,0,1.4,0,0,192,0,0,192,1185.6,683.4,103,54.85,0,0,103,0.115,0.3,0.59,11.85,30.9,60.255,54.85,8,37.298,17.552,0,7.68,102.161,0,25,24,104.08568,50.75
1386,51.593,25.134,1.526,7.045,9.34,0.709,2.368,0.686,0.853,0,0,0,0,0,0,360,40,0,0,0,1197,644,107,53,0,0,107,0.1536,0.3071,0.54,16.44,32.86,57.7051,53,10,31.8,21.2,0,4,91.9051,0,25,20,98.9948,21.7153
1387,50.7695,24.491,1.464,8.7425,9.235,0.6835,2.267,0.749,0.8495,0,0,0,0,0,0,340,60,0,0,0,1200,646,107,53,0,0,107,0.1536,0.3071,0.54,16.44,32.86,57.7051,53,10,31.8,21.2,0,4,91.9051,0,25,20,99.9788,29.3796
1388,49.946,23.848,1.402,10.44,9.13,0.658,2.166,0.812,0.846,0,0,0,0,0,0,320,80,0,0,0,1203,646,107,53,0,0,107,0.1536,0.3071,0.54,16.44,32.86,57.7051,53,10,31.8,21.2,0,4,91.9051,0,25,20,100.9532,41.8978
1389,49.1225,23.205,1.34,12.1375,9.025,0.6325,2.065,0.875,0.8425,0,0,0,0,0,0,300,100,0,0,0,1207,650,107,53,0,0,107,0.1536,0.3071,0.54,16.44,32.86,57.7051,53,10,31.8,21.2,0,4,91.9051,0,25,20,101.9516,46.7518
1390,48.299,22.562,1.278,13.835,8.92,0.607,1.964,0.938,0.839,0,0,0,0,0,0,280,120,0,0,0,1210,652,107,53,0,0,107,0.1536,0.3071,0.54,16.44,32.86,57.7051,53,10,31.8,21.2,0,4,91.9051,0,25,20,102.9356,56.4599
1391,50.7695,24.491,1.464,8.7425,9.235,0.6835,2.267,0.749,0.8495,0,0,0,0,0,0,340,60,0,0,0,1200,646,107,53,0,0,107,0.1536,0.3071,0.54,16.44,32.86,57.7051,53,12,27.56,25.44,0,4,87.6651,0,25,20,108.0984,33.8272
1392,49.946,23.848,1.402,10.44,9.13,0.658,2.166,0.812,0.846,0,0,0,0,0,0,320,80,0,0,0,1203,648,107,53,0,0,107,0.1536,0.3071,0.54,16.44,32.86,57.7051,53,12,27.56,25.44,0,4,87.6651,0,25,20,109.0824,45.1852
1393,49.1225,23.205,1.34,12.1375,9.025,0.6325,2.065,0.875,0.8425,0,0,0,0,0,0,300,100,0,0,0,1222,658,107,53,0,0,107,0.1536,0.3071,0.54,16.44,32.86,57.7051,53,12,27.56,25.44,0,4,87.6651,0,25,20,110.1816,57.284
1394,50.7695,24.491,1.464,8.7425,9.235,0.6835,2.267,0.749,0.8495,0,0,0,0,0,0,340,60,0,0,0,1209,651,93,47,0,0,93,0.1536,0.3071,0.54,14.28,28.56,50.1549,47,10,28.2,18.8,0,4,80.7549,0,25,20,90.41,29.6205
1395,49.946,23.848,1.402,10.44,9.13,0.658,2.166,0.812,0.846,0,0,0,0,0,0,320,80,0,0,0,1227,661,93,47,0,0,93,0.1536,0.3071,0.54,14.28,28.56,50.1549,47,10,28.2,18.8,0,4,80.7549,0,25,20,91.5044,41.1887
1396,49.1225,23.205,1.34,12.1375,9.025,0.6325,2.065,0.875,0.8425,0,0,0,0,0,0,300,100,0,0,0,1246,671,93,47,0,0,93,0.1536,0.3071,0.54,14.28,28.56,50.1549,47,10,28.2,18.8,0,4,80.7549,0,25,20,92.6036,48.6402
1397,50.7695,24.491,1.464,8.7425,9.235,0.6835,2.267,0.749,0.8495,0,0,0,0,0,0,340,60,0,0,0,1184,637,96,64,0,0,96,0.1536,0.3071,0.54,14.75,29.48,51.7728,64,10,38.4,25.6,0,4,92.5728,0,25,20,104.3248,24.717
1398,49.1225,23.205,1.34,12.1375,9.025,0.6325,2.065,0.875,0.8425,0,0,0,0,0,0,300,100,0,0,0,1223,659,114,46,0,0,114,0.1536,0.3071,0.54,17.51,35.01,61.4802,46,10,27.6,18.4,0,4,91.4802,0,25,20,99.2296,38.7337
1713,54.234,24.65,3.385,11.063,0,0.319,0.71,0,0,0,0,0,0,0.456,0,350,150,0,0,0,1007,628,120,80,14115,1.4,120,0.1,0.275,0.625,12,33,75,80,14,35.2,44.8,122,7.5,236.7,0,24,24,160.14,66.23
1714,54.234,24.65,3.385,11.063,0,0.319,0.71,0,0,0,0,0,0,0.456,0,280,120,0,0,0,1091,680,120,80,14115,1.4,120,0.1,0.275,0.625,12,33,75,80,14,35.2,44.8,122,4.8,235.08,0,24,24,153.8768,56.42
1715,54.234,24.65,3.385,11.063,0,0.319,0.71,0,0,0,0,0,0,0.456,0,233,100,0,0,0,1129,704,120,80,14115,1.4,120,0.1,0.275,0.625,12,33,75,80,14,35.2,44.8,122,2.5,233.7,0,24,24,148.6224,49.58
1716,54.234,24.65,3.385,11.063,0,0.319,0.71,0,0,0,0,0,0,0.456,0,200,85,0,0,0,1163,726,120,80,14115,1.4,120,0.1,0.275,0.625,12,33,75,80,14,35.2,44.8,122,0,232.2,0,24,24,143.2792,39.6
1717,54.234,24.65,3.385,11.063,0,0.319,0.71,0,0,0,0,0,0,0.456,0,175,75,0,0,0,1190,742,120,80,14115,1.4,120,0.1,0.275,0.625,12,33,75,80,14,35.2,44.8,122,0,232.2,0,24,24,142.8656,32.73
1718,50.76,27.32,4.64,5.4,3.72,0.8,4.85,2,1.16,0,0,0,0,0,0,280,0,0,0,0,1309,561,126,84,0,0,126,0.0883,0.2764,0.64,11.13,34.83,80.0478,84,12,43.68,40.32,0,0,123.7278,0,25,24,132.6688,25.4
1719,50.76,27.32,4.64,5.4,3.72,0.8,4.85,2,1.16,0,0,0,0,0,0,280,0,0,0,0,1309,561,126,84,0,0,126,0.0883,0.2764,0.64,11.13,34.83,80.0478,84,12,43.68,40.32,0,0,123.7278,0,25,24,132.6688,24.4
1720,50.76,27.32,4.64,5.4,3.72,0.8,4.85,2,1.16,0,0,0,0,0,0,280,0,0,0,0,1309,561,126,84,0,0,126,0.0883,0.2764,0.64,11.13,34.83,80.0478,84,12,43.68,40.32,0,0,123.7278,1,80,24,167.960466666667,43.3
1721,50.76,27.32,4.64,5.4,3.72,0.8,4.85,2,1.16,0,0,0,0,0,0,280,0,0,0,0,1309,561,126,84,0,0,126,0.0883,0.2764,0.64,11.13,34.83,80.0478,84,12,43.68,40.32,0,0,123.7278,1,80,24,167.960466666667,49.1
1724,49.227399,26.135609,4.543646,8.32401,3.697104,0.77615,4.641551,2.1431,1.144736,0,0,0,0,0,14,280,0,0,0,0,1309,561,126,84,0,0,126,0.0883,0.2764,0.64,11.13,34.83,80.0478,84,12,43.68,40.32,0,0,123.7278,0,25,24,144.4288,20.2
1725,49.227399,26.135609,4.543646,8.32401,3.697104,0.77615,4.641551,2.1431,1.144736,0,0,0,0,0,14,280,0,0,0,0,1309,561,126,84,0,0,126,0.0883,0.2764,0.64,11.13,34.83,80.0478,84,12,43.68,40.32,0,0,123.7278,0,25,24,144.4288,25.2
1726,49.227399,26.135609,4.543646,8.32401,3.697104,0.77615,4.641551,2.1431,1.144736,0,0,0,0,0,14,280,0,0,0,0,1309,561,126,84,0,0,126,0.0883,0.2764,0.64,11.13,34.83,80.0478,84,12,43.68,40.32,0,0,123.7278,1,80,24,179.720466666667,51
1729,49.227399,26.135609,4.543646,8.32401,3.697104,0.77615,4.641551,2.1431,1.144736,0,0,0,0,0,14,280,0,0,0,0,1309,561,126,84,0,0,126,0.0883,0.2764,0.64,11.13,34.83,80.0478,84,12,43.68,40.32,0,0,123.7278,1,80,24,179.720466666667,52.6
